Repository: Caesiumatic/CombHTS

# CombHTS

CombHTS screens monomer–solvent–electrolyte combinations for
electropolymerization. It addresses a coupled selection problem: a promising
monomer also needs a compatible solvent and supporting electrolyte under the
conditions required for oxidation and polymer growth.

## Approach

CombHTS separates molecular calculations from combinatorial ranking. It
calibrates per-species property estimates, applies compatibility constraints,
and ranks the surviving combinations.

Molecular descriptors are computed for individual species and solvent
environments, then reused across candidate combinations. This avoids repeating
the same calculation for every triad and makes the combinatorial screen a
table-assembly and scoring problem.

Candidate eligibility depends on three conditions:

- Monomer oxidation falls within the solvent's electrochemical window.
- The supporting electrolyte is stable at the required potential.
- A solvation-based criterion supports monomer–medium compatibility.

Regression calibrates lower-cost property estimates against reference values.
Property-specific validation informs how those estimates are used in screening,
while configurable scores rank the eligible combinations.

## Recorded results

The June 2026 screen evaluated 7,488 combinations from 36 monomers, 13 solvents,
and 16 salts. Applying the salt-role and compatibility filters retained 2,143
combinations, from which 30 distinct ranked candidates were exported for review.

The [June 23 validation](docs/runs/2026-06-23_directive-section7-validation-417671.md)
recorded a monomer-oxidation leave-one-out mean absolute error of 0.186 V.
The [calibration manifest](configs/CALIBRATION_ACTIVE.md) tracks subsequent
engine and calibration revisions. Full-space studies use separate datasets and
run records.

## Documentation

- [Methods and implementation](docs/code_structure.md)
- [Related project stages](docs/project-map.md)
- [Screening and candidate analysis](docs/runs/2026-06-22_analyze-salt-fixed-417571.md)
- [Property validation](docs/runs/2026-06-23_directive-section7-validation-417671.md)

## Research context

[Jackson Lab, UIUC](https://thejacksonlab.github.io/).

Background: J. Chem. Inf. Model. 2018, 58, 2450–2459;
Chem. Rev. 2026, 126, 28–79.

File: data/lit_curation/_raw_curation.json (part 1 of 4)
{
  "esw": [
    {
      "solvent": "acetonitrile",
      "candidates": [
        {
          "anodic_limit_orig_V": 3.5,
          "cathodic_limit_orig_V": -2.6,
          "reference_electrode": "SHE (compilation converts original SCE values; SCE = 0.24 V vs SHE per source). Underlying primary data: Ue, Ida & Mori J. Electrochem. Soc. 1994, ref. electrode in original work)",
          "supporting_electrolyte": "0.65 M Et4NBF4",
          "working_electrode": "glassy carbon",
          "cutoff_criterion": "1 mA cm-2 threshold current density; 5 mV s-1 scan rate; 25 C",
          "source_doi": "10.1039/C5EE02341F",
          "citation": "K. Gong, Q. Fang, S. Gu, S. F. Y. Li, Y. Yan, 'Nonaqueous redox-flow batteries: organic solvents, supporting electrolytes, and redox pairs', Energy Environ. Sci., 2015, 8, 3515-3530, Table 1 (acetonitrile row: Ered = -2.6 V, Eoxi = +3.5 V vs SHE, ECW = 6.1 V). Values attributed in footnote to ref. 59 = M. Ue, K. Ida, S. Mori, J. Electrochem. Soc., 1994, 141(11), 2989-2996 (DOI 10.1149/1.2059270), the primary source; criterion 1 mA cm-2, glassy carbon, 0.65 M Et4NBF4, 25 C, 5 mV/s. Plausible window (6.1 V).",
          "confidence": "high"
        },
        {
          "anodic_limit_orig_V": 3.2,
          "cathodic_limit_orig_V": -3.1,
          "reference_electrode": "SCE",
          "supporting_electrolyte": "0.1 M TBABF4 (TBA BF4)",
          "working_electrode": "Pt",
          "cutoff_criterion": "not stated",
          "source_doi": "10.1039/D0GC01247E",
          "citation": "C. Schotten, T. P. Nicholls, R. A. Bourne, N. Kapur, B. N. Nguyen, C. E. Willans, 'Making electrochemistry easily accessible to the synthetic chemist', Green Chem., 2020, 22, 3358-3375, Table 3 (MeCN, 0.1 M TBABF4, Pt: -3.1 to +3.2 V, window 6.3 V). Footnote: values referenced to SCE, compiled from refs 110-113 (secondary compilation; no current-density cutoff criterion stated). Note: project memo labeled this 'Yan et al.' but the actual authors are Schotten et al.",
          "confidence": "med"
        },
        {
          "anodic_limit_orig_V": 2.4,
          "cathodic_limit_orig_V": -3.5,
          "reference_electrode": "SCE",
          "supporting_electrolyte": "LiClO4",
          "working_electrode": "Pt",
          "cutoff_criterion": "not stated",
          "source_doi": "10.1039/D0GC01247E",
          "citation": "C. Schotten, T. P. Nicholls, R. A. Bourne, N. Kapur, B. N. Nguyen, C. E. Willans, 'Making electrochemistry easily accessible to the synthetic chemist', Green Chem., 2020, 22, 3358-3375, Table 3 (MeCN, LiClO4, Pt: -3.5 to +2.4 V, window 5.8 V). Footnote: values referenced to SCE, compiled from refs 110-113 (secondary compilation; electrolyte concentration not given; no current-density cutoff criterion stated). Same table also lists the TBABF4 entry above.",
          "confidence": "med"
        }
      ],
      "verdicts": [
        {
          "index": 0,
          "keep": true,
          "confidence_final": "high",
          "verify_note": "DOI 10.1039/C5EE02341F confirmed real and correctly cited: Gong, Fang, Gu, Li, Yan, Energy Environ. Sci. 2015, vol 8 (resolves doi.org -> xlink.rsc.org -> pubs.rsc.org), title and authors match exactly; article concerns nonaqueous redox-flow batteries, organic solvents, supporting electrolytes. Primary source DOI 10.1149/1.2059270 also confirmed real: Ue, Ida, Mori, J. Electrochem. Soc. 1994, vol 141 (p. 2989, corroborated by independent search), the well-known Ue electrochemical-window compilation. Values physically plausible for acetonitrile: -2.6 to +3.5 V vs SHE = 6.1 V window (within MeCN's typical 5-6.5 V range), anodic positive / cathodic negative as expected. All four conditions present: glassy carbon WE, 0.65 M Et4NBF4 electrolyte, SHE ref (converted from SCE), 1 mA/cm2 cutoff with 5 mV/s, 25 C. High confidence warranted."
        },
        {
          "index": 1,
          "keep": true,
          "confidence_final": "low",
          "verify_note": "DOI 10.1039/D0GC01247E confirmed real and correctly cited: Schotten, Nicholls, Bourne, Kapur, Nguyen, Willans, Green Chem. 2020, vol 22; title and all six authors match exactly; article concerns making electrochemistry accessible to synthetic chemists. Candidate honestly flags that the project memo mislabeled this as 'Yan et al.' Values physically plausible: -3.1 to +3.2 V vs SCE = 6.3 V window, plausible for MeCN/Pt/TBABF4, correct polarity. SCE ref, 0.1 M TBABF4 electrolyte, Pt WE all present. Downgraded to low because: (a) cutoff criterion explicitly 'not stated' (this is a secondary compilation from refs 110-113, not primary data), and (b) I could not load the full-text Table 3 to confirm the exact -3.1/+3.2 numbers (RSC page returned only abstract/metadata), so the specific limits remain unverified against the source table."
        },
        {
          "index": 2,
          "keep": true,
          "confidence_final": "low",
          "verify_note": "Same source DOI 10.1039/D0GC01247E confirmed real and correctly cited (Schotten et al., Green Chem. 2020, vol 22). Values physically plausible: -3.5 to +2.4 V vs SCE = 5.8 V window, within MeCN range, correct polarity. SCE ref, LiClO4 electrolyte, Pt WE present. Downgraded to low because: (a) cutoff criterion 'not stated', (b) electrolyte concentration missing, (c) secondary compilation (refs 110-113), and (d) full-text Table 3 could not be loaded to confirm the exact -3.5/+2.4 values against the source. Plausible and not impossible, so kept, but unconfirmed at the row level."
        }
      ],
      "no_source_found": false
    },
    {
      "solvent": "dichloromethane",
      "candidates": [
        {
          "anodic_limit_orig_V": 0.89,
          "cathodic_limit_orig_V": -2.18,
          "reference_electrode": "DMFc0/+ (decamethylferrocene internal reference; physical reference electrode was Ag/AgCl)",
          "supporting_electrolyte": "100 mM [NnBu4]Cl (tetra-n-butylammonium chloride)",
          "working_electrode": "Pt macrodisc (0.25 mm radius)",
          "cutoff_criterion": "Solvent limit (anodic or cathodic) taken as the potential at which the background current equals the anodic/cathodic peak current of 1 mM DMFc; scan rate 50 mV/s",
          "source_doi": "10.1039/D2CP00696K",
          "citation": "A. W. Black and P. N. Bartlett, 'Selection and characterisation of weakly coordinating solvents for semiconductor electrodeposition', Phys. Chem. Chem. Phys., 2022, 24, 8093-8103, Table 2 (DCM row). Window = 3.07 V; plausible.",
          "confidence": "high"
        },
        {
          "anodic_limit_orig_V": 1.8,
          "cathodic_limit_orig_V": -1.95,
          "reference_electrode": "SCE",
          "supporting_electrolyte": "tetra-n-butylammonium perchlorate (TBAP)",
          "working_electrode": "Pt",
          "cutoff_criterion": "not stated (compiled accessible potential range; no current-density threshold given)",
          "source_doi": "10.1351/pac198759050703",
          "citation": "Compiled solvent accessible-potential-range value, Pure Appl. Chem., 1987, 59(5), 703-714 (originating from C. K. Mann, 'Nonaqueous Solvents for Electrochemical Use', in Electroanalytical Chemistry, vol. 3, 1969). DCM/Pt/TBAP range -1.95 to +1.8 V vs SCE; total ~3.75 V (plausible). Value extracted from scanned PDF text; table image could not be cleanly OCR-verified, hence reduced confidence.",
          "confidence": "med"
        }
      ],
      "verdicts": [
        {
          "index": 0,
          "keep": true,
          "confidence_final": "high",
          "verify_note": "DOI 10.1039/D2CP00696K confirmed via CrossRef/RSC: Black & Bartlett, 'Selection and characterisation of weakly coordinating solvents for semiconductor electrodeposition', Phys. Chem. Chem. Phys., 2022, 24(14), 8093-8103 - matches citation exactly. Full-text HTML (pubs.rsc.org/en/content/articlehtml/2022/cp/d2cp00696k) Table 2 DCM row verified verbatim: anodic +0.89 V, cathodic -2.18 V vs DMFc0/+, window 3.07 V; 100 mM [NnBu4]Cl electrolyte, Pt disc (0.25 mm radius) working electrode, cutoff = potential where background current equals anodic/cathodic peak current of 1 mM DMFc at 50 mV/s. All fields present and physically plausible (anodic positive, cathodic negative, 3.07 V total). Every candidate field corroborated by the primary source."
        },
        {
          "index": 1,
          "keep": true,
          "confidence_final": "low",
          "verify_note": "DOI 10.1351/pac198759050703 EXISTS and resolves (DeGruyter); CrossRef shows it is Kadish & Anderson, 'Purification of solvents for electroanalysis: benzonitrile; dichloromethane; 1,1-dichloroethane and 1,2-dichloroethane', Pure Appl. Chem., 1987, 59(5), 703-714 - vol/issue/pages match citation and the paper IS about DCM electroanalysis, so DOI is real and topically related (not grounds for rejection). Values -1.95 to +1.8 V vs SCE (~3.75 V) are physically plausible for DCM/Pt/TBAP and consistent with classic Mann compilation. KEEP per criteria. Confidence LOW because: (1) citation misattributes provenance - it frames the source as a 'compiled accessible-potential-range from C. K. Mann (1969)' but the DOI'd article is a Kadish/Anderson purification paper, not a Mann compilation table; (2) could NOT independently confirm the exact -1.95/+1.8 V pair appears in this specific article (candidate itself admits table image was not cleanly OCR-verified); (3) cutoff criterion not stated. Reference electrode (SCE), electrolyte (TBAP), and working electrode (Pt) are present but cutoff absent."
        }
      ],
      "no_source_found": false
    },
    {
      "solvent": "propylene carbonate",
      "candidates": [
        {
          "anodic_limit_orig_V": 2.5,
          "cathodic_limit_orig_V": -3,
          "reference_electrode": "Ag/AgNO3",
          "supporting_electrolyte": "0.1 M Bu4NBF4 (tetrabutylammonium tetrafluoroborate)",
          "working_electrode": "glassy carbon",
          "cutoff_criterion": "threshold current density 0.1 mA cm-2 (CV at 10 mV/s)",
          "source_doi": "10.1039/D4GC06199C",
          "citation": "A. Prudlik, A. Matei, A. Scherkus, J. I. Bardagi, S. B. Beil, R. Francke, 'On the use of propylene carbonate and dimethyl carbonate as green solvents in organic electrosynthesis', Green Chemistry, 2025, 27 (issue 16), 4280-4288. Primary CV measurement; window stated verbatim as 'reaching from around -3.0 V to approx. 2.5 V vs. Ag/AgNO3'. Total window approx. 5.5 V (anodic > cathodic, < 7 V; plausible). Values printed as approximate ('around'/'approx.').",
          "confidence": "high"
        },
        {
          "anodic_limit_orig_V": 3.8,
          "cathodic_limit_orig_V": -2.8,
          "reference_electrode": "SHE",
          "supporting_electrolyte": "0.65 M Et4NBF4 (tetraethylammonium tetrafluoroborate)",
          "working_electrode": "glassy carbon",
          "cutoff_criterion": "threshold current density 1 mA cm-2 (CV at 5 mV/s, 25 degC)",
          "source_doi": "10.1149/1.2059270",
          "citation": "Primary source: M. Ue, K. Ida, S. Mori, 'Electrochemical Properties of Organic Liquid Electrolytes Based on Quaternary Onium Salts for Electrical Double-Layer Capacitors', J. Electrochem. Soc., 1994, 141 (11), 2989-2996 (DOI 10.1149/1.2059270). Exact PC values (Ered = -2.8 V, Eoxi = +3.8 V vs SHE; ECW = 6.6 V; 0.65 M Et4NBF4, glassy carbon, 5 mV/s, 25 degC, 1 mA cm-2 threshold) were read from Table 1 of the project's already-cited review: K. Gong, Q. Fang, S. Gu, S. F. Y. Li, Y. Yan, 'Nonaqueous redox-flow batteries: organic solvents, supporting electrolytes, and redox pairs', Energy & Environmental Science, 2015, 8, 3515-3530 (DOI 10.1039/C5EE02341F), which attributes them to Ue (ref 59). Total window 6.6 V (anodic > cathodic, < 7 V; plausible).",
          "confidence": "high"
        }
      ],
      "verdicts": [
        {
          "index": 0,
          "keep": true,
          "confidence_final": "high",
          "verify_note": "DOI 10.1039/D4GC06199C confirmed real via RSC (pubs.rsc.org/doi/d4gc06199c) and crossref search: Prudlik, Matei, Scherkus, Bardagi, Beil, Francke, 'On the use of propylene carbonate and dimethyl carbonate as green solvents in organic electrosynthesis', Green Chem. 2025, 27(16), 4280-4288 — matches citation verbatim (authors, journal, vol/issue/pages). SI PDF (d4gc06199c1.pdf) directly corroborates every stated condition: glassy carbon working electrode (1.6 mm disk), Ag/AgNO3 reference (Ag wire / 0.01 M AgNO3), 0.1 M Bu4NBF4 supporting electrolyte, cutoff criterion exactly |0.1 mA cm-2|, scan rate 10 mV/s. The specific numeric limits -3.0 V / 2.5 V live in Figure S3 (a graphic), so could not be text-extracted, but the verbatim 'around'/'approx.' framing and ~5.5 V total window (anodic positive, cathodic negative, <7 V) are physically plausible for PC and consistent with the figure description. Limits, RE, electrolyte, WE, and cutoff all present."
        },
        {
          "index": 1,
          "keep": true,
          "confidence_final": "high",
          "verify_note": "DOI 10.1149/1.2059270 confirmed real via IOPscience/JES: Ue, Ida, Mori, 'Electrochemical Properties of Organic Liquid Electrolytes Based on Quaternary Onium Salts for Electrical Double-Layer Capacitors', J. Electrochem. Soc. 1994, 141(11), 2989 — matches citation. Abstract confirms Et4N+/BF4-/propylene carbonate gives a wide stable potential window, on-topic for PC ESW. Values (Ered -2.8 V, Eoxi +3.8 V vs SHE; ECW 6.6 V; 0.65 M Et4NBF4; glassy carbon; 5 mV/s; 25 C; 1 mA cm-2) are physically plausible for PC: anodic positive, cathodic negative, total 6.6 V (<7 V). All required fields (RE=SHE, electrolyte, WE, cutoff) present. Note the exact numeric limits were transcribed second-hand from Table 1 of the Gong et al. 2015 EES review (DOI 10.1039/C5EE02341F, also confirmed real), not read from Ue's primary table directly; the primary paper was confirmed to exist and concern this exact system, so confidence remains high, with the minor caveat that precise digits rely on the review's transcription."
        }
      ],
      "no_source_found": false
    },
    {
      "solvent": "N,N-dimethylformamide",
      "candidates": [
        {
          "anodic_limit_orig_V": 1.7,
          "cathodic_limit_orig_V": -2.2,
          "reference_electrode": "SCE",
          "supporting_electrolyte": "0.1 M TBA ClO4 (tetrabutylammonium perchlorate)",
          "working_electrode": "Pt",
          "cutoff_criterion": "not stated",
          "source_doi": "10.1039/D0GC01247E",
          "citation": "C. Schotten, T. P. Nicholls, R. A. Bourne, N. Kapur, B. N. Nguyen, C. E. Willans, 'Making electrochemistry easily accessible to the synthetic chemist', Green Chemistry, 2020, 22, 3358-3375, Table 3 (DMF row). Table caption: 'Potentials windows for typical solvents used in synthetic electrochemistry'; footnote: values referenced to SCE, working electrode Pt, electrolyte 0.1 M TBA ClO4, attributed to the authors' refs 110-113. Total window 3.9 V (plausible). NOTE: this is the source the project memo labels 'Yan et al. Green Chem. 2020 10.1039/D0GC01247E Table 3'; the actual first author is Schotten, not Yan. No current-density cutoff criterion is given in the table, so the limits are practical-CV-edge values without a stated threshold.",
          "confidence": "high"
        },
        {
          "anodic_limit_orig_V": null,
          "cathodic_limit_orig_V": null,
          "reference_electrode": "SCE",
          "supporting_electrolyte": "not stated",
          "working_electrode": "not stated",
          "cutoff_criterion": "not stated",
          "source_doi": "10.1039/C8SE00175H",
          "citation": "L. M. Reid, T. Li, Y. Cao, C. P. Berlinguette, 'Organic chemistry at anodes and photoanodes', Sustainable Energy & Fuels, 2018, 2, 1905-1927, Figure 3. The figure plots only the ANODIC potential range of DMF (and other solvents) referenced to SCE, adapted from the authors' ref. 47; no cathodic limit is shown and no numeric axis value, supporting electrolyte, working electrode, or current cutoff is printed in the figure. DMF appears to extend to roughly +2.5 V vs SCE but no exact printed number is given (figure-only), so anodic/cathodic limits left null per do-not-approximate rule. Recorded as a low-confidence corroborating entry.",
          "confidence": "low"
        }
      ],
      "verdicts": [
        {
          "index": 0,
          "keep": true,
          "confidence_final": "high",
          "verify_note": "DOI 10.1039/D0GC01247E VERIFIED real and on-topic: 'Making electrochemistry easily accessible to the synthetic chemist', Schotten, Nicholls, Bourne, Kapur, Nguyen, Willans, Green Chem. 2020, 22, 3358-3375. Full-text HTML (pubs.rsc.org/en/content/articlehtml/2020/gc/d0gc01247e) Table 3 'Potentials windows for typical solvents used in synthetic electrochemistry' confirms the DMF row EXACTLY: anodic +1.7 V, cathodic -2.2 V, working electrode Pt, electrolyte 0.1 M TBA ClO4, referenced to SCE. Total window 3.9 V is physically plausible for DMF (within 1.5-7 V; anodic positive, cathodic negative). Citation's correction is accurate: first author is Schotten, not 'Yan' as the project memo mislabeled. Cutoff criterion legitimately 'not stated' (practical CV-edge values, no current-density threshold given in the table) but ref electrode, electrolyte, and working electrode are all present. All conditions and both numeric limits independently confirmed against the source -> high confidence."
        },
        {
          "index": 1,
          "keep": true,
          "confidence_final": "low",
          "verify_note": "DOI 10.1039/C8SE00175H VERIFIED real and on-topic: 'Organic chemistry at anodes and photoanodes', Reid, Li, Cao, Berlinguette, Sustainable Energy & Fuels 2018, 2(9), 1905-1927 -- bibliographic metadata matches the citation exactly (authors, journal, volume, issue, pages all confirmed via RSC). Article subject (anodic/photoanodic oxidation of organic substrates and solvents) is consistent with a figure on solvent anodic ranges. Could NOT directly confirm Figure 3's specific content (paywalled body; UBC and search pages returned only metadata) -> confidence downgraded for that reason. No physical-plausibility risk: both anodic_limit and cathodic_limit are null, so there are no numeric values that could be impossible. Reference electrode SCE given; supporting electrolyte, working electrode, and cutoff honestly marked 'not stated'; limits left null per do-not-approximate rule. Incomplete-but-honest, self-described low-confidence figure-only corroborating entry; nothing fabricated about the reference and nothing physically impossible -> keep=true, low confidence."
        }
      ],
      "no_source_found": false
    },
    {
      "solvent": "dimethyl sulfoxide",
      "candidates": [
        {
          "anodic_limit_orig_V": 1.3,
          "cathodic_limit_orig_V": -2.52,
          "reference_electrode": "Fc+/Fc",
          "supporting_electrolyte": "0.25 mol dm-3 tetrabutylammonium methanesulfonate",
          "working_electrode": "Pt (1 mm diameter disk; counter: coiled Pt wire)",
          "cutoff_criterion": "not stated (breakdown read from CV background at 10 mV/s, 26 C; no current-density threshold given)",
          "source_doi": "10.1039/D0CP03277H",
          "citation": "W. Monnens, C. Deferm, K. Binnemans, J. Fransaer, 'Indium electrodeposition from indium(III) methanesulfonate in DMSO', Phys. Chem. Chem. Phys., 2020, 22, 24526-24534. Verbatim: 'The cathodic and anodic breakdown of DMSO occur at -2.52 V vs. Fc+/Fc and +1.30 V vs. Fc+/Fc, respectively, indicating that the electrochemical window of DMSO is 3.52 V wide.' Plausibility: window 3.82 V (anodic minus cathodic), anodic > cathodic, total < 7 V; OK.",
          "confidence": "high"
        },
        {
          "anodic_limit_orig_V": 1,
          "cathodic_limit_orig_V": -1,
          "reference_electrode": "SCE",
          "supporting_electrolyte": "0.01 M TBAPF6",
          "working_electrode": "Pt",
          "cutoff_criterion": "not stated (compiled table, no current-density threshold given)",
          "source_doi": "10.1039/D0GC01247E",
          "citation": "C. Schotten, T. P. Nicholls, R. A. Bourne, N. Kapur, B. N. Nguyen, C. E. Willans, 'Making electrochemistry easily accessible to the synthetic chemist', Green Chem., 2020, 22, 3358-3375, Table 3 ('Potentials windows for typical solvents used in synthetic electrochemistry'). DMSO row: electrolyte 0.01 M TBAPF6, electrode Pt, cathodic -1.0 V, anodic +1.0 V, window 2 V. Footnote: 'Values referenced to SCE, taken from ref. 110-113' (secondary compilation; primary refs include Francke et al. Electrochim. Acta 2012, 62, 372; Luca et al. Org. Chem. Front. 2015, 2, 823; Polcari et al. Chem. Rev. 2016, 116, 13234; Fuchigami et al. Wiley 2014). Plausibility: window 2 V, anodic > cathodic; OK. This is the Green Chem. 2020 D0GC01247E Table 3 the project already cites.",
          "confidence": "med"
        }
      ],
      "verdicts": [
        {
          "index": 0,
          "keep": true,
          "confidence_final": "high",
          "verify_note": "DOI 10.1039/D0CP03277H confirmed real and on-topic: Monnens, Deferm, Binnemans, Fransaer, 'Indium electrodeposition from indium(iii) methanesulfonate in DMSO', Phys. Chem. Chem. Phys. 2020, 22, 24526-24534 — all metadata matches. Full-text HTML confirms the exact verbatim quote: cathodic -2.52 V and anodic +1.30 V vs Fc+/Fc, window 3.52 V wide. Conditions all confirmed: 0.25 mol dm-3 TBA methanesulfonate, Pt 1 mm disk + coiled Pt wire counter, Fc+/Fc ref, 10 mV/s, 26 C. Physically plausible: anodic positive, cathodic negative, ~3.5-3.8 V span within DMSO range. Minor: curator's plausibility annotation computes 3.82 V (anodic-minus-cathodic) vs paper's stated 3.52 V — an annotation arithmetic quirk, not a data error; the cited values are verbatim correct. Cutoff criterion accurately flagged as not stated."
        },
        {
          "index": 1,
          "keep": true,
          "confidence_final": "med",
          "verify_note": "DOI 10.1039/D0GC01247E confirmed real and on-topic: Schotten, Nicholls, Bourne, Kapur, Nguyen, Willans, 'Making electrochemistry easily accessible to the synthetic chemist', Green Chem. 2020, 22, 3358-3375 — all metadata matches. Full-text HTML confirms Table 3 DMSO row: 0.01 M TBAPF6, Pt electrode, cathodic -1.0 V, anodic +1.0 V, 2 V window, referenced to SCE, from refs 110-113. Physically plausible: anodic positive, cathodic negative, 2 V within DMSO range. This is a secondary compilation (round 1.0/-1.0 V values, refs to primary sources), and cutoff criterion is not stated — hence confidence held at med rather than high. Keep=true; conditions present, values verified, DOI confirmed."
        }
      ],
      "no_source_found": false
    },
    {
      "solvent": "tetrahydrofuran",
      "candidates": [
        {
          "anodic_limit_orig_V": 0.7,
          "cathodic_limit_orig_V": -3.5,
          "reference_electrode": "Fc/Fc+ (potentials referenced to ferrocene Fc+/Fc at 0 V; measured against a bare Ag0 wire fritted pseudo-reference in electrolyte)",
          "supporting_electrolyte": "0.10 M TBAPF6 (tetra-n-butylammonium hexafluorophosphate)",
          "working_electrode": "glassy carbon (GC), 3 mm diameter",
          "cutoff_criterion": "not stated (practical CV solvent/electrolyte window edge; experimentally determined accessible window at 200 mV/s, no explicit current-density threshold reported)",
          "source_doi": "10.1021/acs.inorgchem.5c05041",
          "citation": "Niklas, J. E.; Duffy, M. I.; La Pierre, H. S. 'A Guide to Nonaqueous Electrochemistry of f-Element Complexes.' Inorganic Chemistry, 2026, 65(7), 3758-3770. Table of established windows / E1/2 of metallocene references for solvent-electrolyte combinations; THF/TBAPF6 row. Conditions per table caption: WE GC 3 mm; RE bare Ag0 wire fritted in electrolyte; CE Pt wire 0.5 mm; scan rate 200 mV/s; all electrolyte concentrations 0.10 M. Window total 4.2 V (plausible).",
          "confidence": "high"
        },
        {
          "anodic_limit_orig_V": 0,
          "cathodic_limit_orig_V": -3.3,
          "reference_electrode": "Fc/Fc+ (potentials referenced to ferrocene Fc+/Fc at 0 V; measured against a bare Ag0 wire fritted pseudo-reference in electrolyte)",
          "supporting_electrolyte": "0.10 M TBABPh4 (tetra-n-butylammonium tetraphenylborate)",
          "working_electrode": "glassy carbon (GC), 3 mm diameter",
          "cutoff_criterion": "not stated (practical CV solvent/electrolyte window edge; experimentally determined accessible window at 200 mV/s, no explicit current-density threshold reported); narrow anodic limit (0.0 V vs Fc/Fc+) set by oxidation of the BPh4- anion rather than THF itself",
          "source_doi": "10.1021/acs.inorgchem.5c05041",
          "citation": "Niklas, J. E.; Duffy, M. I.; La Pierre, H. S. 'A Guide to Nonaqueous Electrochemistry of f-Element Complexes.' Inorganic Chemistry, 2026, 65(7), 3758-3770. THF/TBABPh4 row of the established-windows table. Conditions per table caption: WE GC 3 mm; RE bare Ag0 wire fritted in electrolyte; CE Pt wire 0.5 mm; scan rate 200 mV/s; 0.10 M electrolyte. Window total 3.3 V (plausible); anodic limit is electrolyte-anion-limited (BPh4-), not solvent-limited.",
          "confidence": "high"
        }
      ],
      "verdicts": [
        {
          "index": 0,
          "keep": true,
          "confidence_final": "high",
          "verify_note": "DOI 10.1021/acs.inorgchem.5c05041 confirmed via publisher redirect (pubs.acs.org) and open-access PMC12933887. Citation matches verbatim: Niklas, Duffy, La Pierre, 'A Guide to Nonaqueous Electrochemistry of f-Element Complexes,' Inorg. Chem. 2026, 65(7), 3758-3770. THF/TBAPF6 row in the established-windows table gives anodic +0.7 V and cathodic -3.5 V vs Fc/Fc+ — exact match. Conditions match caption exactly (WE GC 3 mm; RE bare Ag0 wire fritted in electrolyte; CE Pt wire 0.5 mm; 200 mV/s; 0.10 M). Window 4.2 V is physically plausible for THF. Cutoff criterion honestly noted as not stated (no current-density threshold reported), but RE/electrolyte/WE/CE/scan-rate all present and verified."
        },
        {
          "index": 1,
          "keep": true,
          "confidence_final": "high",
          "verify_note": "Same confirmed DOI/article as index 0 (verified via ACS redirect and open-access PMC12933887). THF/TBABPh4 row in the table gives anodic 0.0 V and cathodic -3.3 V vs Fc/Fc+ — exact match to candidate. Article explicitly states TBABPh4 windows are smaller than TBAPF6 because BPh4- 'can be oxidized at sufficiently anodic potentials,' confirming the candidate's claim that the 0.0 V anodic limit is anion-limited rather than solvent-limited. Window 3.3 V is physically plausible. Conditions match caption. Cutoff criterion honestly noted as not stated; all other conditions present and verified."
        }
      ],
      "no_source_found": false
    },
    {
      "solvent": "nitromethane",
      "candidates": [
        {
          "anodic_limit_orig_V": 1,
          "cathodic_limit_orig_V": -2.9,
          "reference_electrode": "SHE (converted in source via SCE = +0.24 V vs SHE; underlying measurement reported vs SCE)",
          "supporting_electrolyte": "0.65 M Et4NBF4 (Et4N BF4)",
          "working_electrode": "glassy carbon",
          "cutoff_criterion": "1 mA cm-2 current-density threshold (25 C, 5 mV s-1 scan rate)",
          "source_doi": "10.1039/C5EE02341F",
          "citation": "X. Gong, Q. Huang, T. Vu, F. R. Brushett et al., 'Nonaqueous redox-flow batteries: organic solvents, supporting electrolytes, and redox pairs', Energy Environ. Sci., 2015, 8, 3515-3530, Table 1 row 'Nitromethane (NM)': Ered = 2.9 (i.e. -2.9 V vs SHE), Eoxi = +1.0 V vs SHE, ECW = 3.9 V. Footnotes h/i state conditions (0.65 M Et4NBF4, 25 C, glassy carbon, 5 mV/s, 1 mA cm-2 threshold) and that values were converted using SCE = 0.24 V vs SHE. Data attributed to ref. 59 = M. Ue, K. Ida, S. Mori, J. Electrochem. Soc., 1994, 141, 2989-2996. NOTE: Eoxi=+1.0 V vs SHE is unusually low for an anodic solvent limit (likely reflects the SHE conversion convention used); window 3.9 V is plausible.",
          "confidence": "high"
        },
        {
          "anodic_limit_orig_V": null,
          "cathodic_limit_orig_V": null,
          "reference_electrode": "not directly extracted (original Ue measurements reported vs an internal reference; Gong review converted via SCE = +0.24 V vs SHE)",
          "supporting_electrolyte": "0.65 M Et4NBF4 (Et4N BF4)",
          "working_electrode": "glassy carbon",
          "cutoff_criterion": "1 mA cm-2 current-density threshold (25 C, 5 mV s-1 scan rate)",
          "source_doi": "10.1149/1.2059270",
          "citation": "M. Ue, K. Ida, S. Mori, 'Electrochemical Properties of Organic Liquid Electrolytes Based on Quaternary Onium Salts for Electrical Double-Layer Capacitors', J. Electrochem. Soc., 1994, 141(11), 2989-2996. This is the PRIMARY source for the nitromethane limiting reduction (Ered) and oxidation (Eoxi) potentials re-tabulated by Gong et al. (candidate 1). DOI and full citation confirmed via IOPscience; the original-reference verbatim numerical limits for nitromethane could NOT be read from accessible full text (paywalled), so anodic/cathodic fields left null to avoid reporting unverified converted values. Conditions per derived table: 0.65 M Et4NBF4, glassy carbon, 25 C, 5 mV/s, 1 mA cm-2 threshold.",
          "confidence": "med"
        },
        {
          "anodic_limit_orig_V": 2.9,
          "cathodic_limit_orig_V": null,
          "reference_electrode": "Fc/Fc+ (ferrocene/ferrocenium)",
          "supporting_electrolyte": "Et4NBF4 (BF4- salt); table also gives +2.3 V with a perchlorate salt",
          "working_electrode": "Pt (platinum)",
          "cutoff_criterion": "10 uA/mm2 (= 1 mA cm-2)",
          "source_doi": "",
          "citation": "ALS Co., Ltd. (BAS), technical support page 'Solvent and Supporting Electrolyte', Table 8 (https://www.als-japan.com/2075.html). Nitromethane positive (anodic) potential limit: +2.3 V with perchlorate ion, +2.9 V with BF4- ion (vs Fc/Fc+, Pt electrode, cutoff 10 uA/mm2 = 1 mA cm-2). Negative (cathodic) limit not stated for nitromethane in the extracted table. This is a secondary compilation (Izutsu 'Electrochemistry in Nonaqueous Solutions' lineage) with no primary DOI given for the nitromethane row; recorded as independent corroboration of the anodic limit only.",
          "confidence": "low"
        }
      ],
      "verdicts": [
        {
          "index": 0,
          "keep": true,
          "confidence_final": "low",
          "verify_note": "DOI 10.1039/C5EE02341F CONFIRMED real and on-topic: Gong, Fang, Gu, Li, Yan, 'Nonaqueous redox-flow batteries: organic solvents, supporting electrolytes, and redox pairs', Energy Environ. Sci., 2015, 8, 3515-3530 (title/journal/year/vol/pages all match; note the citation's author list 'X. Gong, Q. Huang, T. Vu, F. R. Brushett' is garbled — actual first author is K. Gong, but the DOI/article identity is solid). I extracted Table 1 directly from the publisher PDF: the nitromethane (NM) row reads Ered=1.0, Eoxi=2.9, ECW=3.9 V (vs SHE). Footnotes h/i confirm conditions verbatim (0.65 M Et4NBF4, 25 C, glassy carbon, 5 mV/s, 1 mA cm-2 threshold; SCE=0.24 V vs SHE conversion) and attribution to ref 59 (Ue). ALL FOUR conditions present. WINDOW PLAUSIBLE (3.9 V). PROBLEM: the candidate SWAPPED anodic/cathodic — it records anodic=+1.0 and cathodic=-2.9, but the source has oxidation/anodic=+2.9 and reduction/cathodic~=-1.0 (ECW=Eoxi-Ered=2.9-(-1.0)=3.9). The candidate's own note that 'Eoxi=+1.0 is unusually low for an anodic limit' is the symptom of this inversion. Correct anodic limit is +2.9 V (corroborated by candidate 2). Keeping because source and window are valid, but confidence LOW because the limit fields are mis-assigned and need correction (anodic should be +2.9, cathodic ~ -1.0)."
        },
        {
          "index": 1,
          "keep": true,
          "confidence_final": "med",
          "verify_note": "DOI 10.1149/1.2059270 CONFIRMED real via IOPscience: Ue, Ida, Mori, 'Electrochemical Properties of Organic Liquid Electrolytes Based on Quaternary Onium Salts for Electrical Double-Layer Capacitors', J. Electrochem. Soc., 1994, 141(11), 2989 — title/authors/journal/vol/issue/year/page all match the citation exactly. This is the genuine PRIMARY source (= ref 59) underlying candidate 0's Gong-tabulated nitromethane limits. anodic/cathodic left null because the original verbatim numbers are paywalled and were not directly read — an honest, defensible choice (no impossible values asserted). Conditions present (0.65 M Et4NBF4, glassy carbon, 25 C, 5 mV/s, 1 mA cm-2). Reference-electrode field is vague ('internal reference; converted via SCE=0.24 V vs SHE'). Confidence MED: DOI fully confirmed and source genuinely relevant, but the nitromethane limit values themselves were not independently read here and the ref-electrode description is incomplete."
        },
        {
          "index": 2,
          "keep": true,
          "confidence_final": "low",
          "verify_note": "No DOI provided (source_doi empty), so no DOI to confirm — but I FETCHED the cited URL https://www.als-japan.com/2075.html and CONFIRMED the exact statement: 'in the nitromethane solvent NM the positive potential limit of the perchlorate ion is +2.3 V, whereas for the BF4- ion it is +2.9 V (compared to Fc/Fc+)', measured on Pt vs Fc/Fc+. Anodic +2.9 V vs Fc/Fc+ on Pt is PHYSICALLY PLAUSIBLE and independently corroborates the corrected anodic limit of candidate 0 (+2.9 V). Electrolyte (Et4NBF4 / perchlorate), working electrode (Pt), reference (Fc/Fc+), and cutoff (10 uA/mm2 = 1 mA cm-2) all present; CATHODIC limit absent (not stated for NM). Confidence LOW: secondary web compilation (Izutsu 'Electrochemistry in Nonaqueous Solutions' lineage) with no primary DOI, anodic-only, and per the directive any source whose DOI cannot be confirmed (here none exists) is downgraded. Kept because the value is real, plausible, and corroborating."
        }
      ],
      "no_source_found": false
    },
    {
      "solvent": "water",
      "candidates": [
        {
          "anodic_limit_orig_V": 1.1,
          "cathodic_limit_orig_V": -1.3,
          "reference_electrode": "SCE",
          "supporting_electrolyte": "0.1 M KCl",
          "working_electrode": "C (carbon)",
          "cutoff_criterion": "not stated",
          "source_doi": "10.1039/D0GC01247E",
          "citation": "Schotten, Nicholls, Bourne, Kapur, Nguyen, Willans, Green Chemistry, 2020, vol. 22, pp. 3358-3375, Table 3 (H2O row, 0.1 M KCl, C electrode); values referenced to SCE, compiled from refs 110-113. Note: this is the project's existing 10.1039/D0GC01247E citation (authored by Schotten et al., not Yan); it is a review compilation of literature values, not the original primary measurement, and no current-density cutoff criterion is stated.",
          "confidence": "med"
        },
        {
          "anodic_limit_orig_V": 0,
          "cathodic_limit_orig_V": -1.7,
          "reference_electrode": "SCE",
          "supporting_electrolyte": "1 M KCl",
          "working_electrode": "Hg (mercury)",
          "cutoff_criterion": "not stated",
          "source_doi": "10.1039/D0GC01247E",
          "citation": "Schotten, Nicholls, Bourne, Kapur, Nguyen, Willans, Green Chemistry, 2020, vol. 22, pp. 3358-3375, Table 3 (H2O row, 1 M KCl, Hg electrode); values referenced to SCE, compiled from refs 110-113. Review compilation, not original primary measurement; no current-density cutoff criterion stated. Mercury electrode extends the cathodic limit (low H2-evolution overpotential window).",
          "confidence": "med"
        },
        {
          "anodic_limit_orig_V": 2.3,
          "cathodic_limit_orig_V": -2,
          "reference_electrode": "Ag/AgCl",
          "supporting_electrolyte": "saturated NaClO4 aqueous solution (SSPAS)",
          "working_electrode": "glassy carbon",
          "cutoff_criterion": "not stated (onset of oxidation/reduction current by CV; scan rate 30-200 mV/s)",
          "source_doi": "10.1038/srep45048",
          "citation": "Tomiyasu, Shikata, Takao, Asanuma, Taruta, Park, 'An aqueous electrolyte of the widest potential window and its superior capability for capacitors', Scientific Reports, 2017, vol. 7, art. 45048. Primary source. Wide ~3.2 V window is for a saturated (water-in-salt-like) NaClO4 electrolyte, NOT a standard dilute aqueous window; no explicit current-density cutoff criterion stated.",
          "confidence": "med"
        }
      ],
      "verdicts": [
        {
          "index": 0,
          "keep": true,
          "confidence_final": "med",
          "verify_note": "DOI 10.1039/D0GC01247E CONFIRMED real and on-topic: Schotten, Nicholls, Bourne, Kapur, Nguyen, Willans, 'Making electrochemistry easily accessible to the synthetic chemist', Green Chem. 2020, 22, 3358-3375. Article HTML Table 3 ('Potential windows for typical solvents used in synthetic electrochemistry') contains the exact H2O row: 0.1 M KCl, C electrode, cathodic -1.3 V, anodic +1.1 V vs SCE (2.4 V window) -- matches candidate values exactly. Window 2.4 V and anodic-positive/cathodic-negative polarity are physically plausible for water on carbon. RE (SCE), electrolyte (0.1 M KCl), WE (C) all present. Cutoff criterion genuinely 'not stated' -- it is a review compilation, so confidence held at med for the missing cutoff field; the numeric values are primary-source verified."
        },
        {
          "index": 1,
          "keep": true,
          "confidence_final": "med",
          "verify_note": "Same DOI 10.1039/D0GC01247E CONFIRMED real and on-topic. Article HTML Table 3 contains the exact H2O row: 1 M KCl, Hg electrode, cathodic -1.7 V, anodic 0 V vs SCE (1.7 V window) -- matches candidate values exactly. Physically plausible: Hg has high H2-evolution overpotential extending the cathodic limit, and its anodic limit near 0 V vs SCE is correct because mercury oxidizes/dissolves at low positive potentials. RE (SCE), electrolyte (1 M KCl), WE (Hg) all present. Cutoff criterion genuinely 'not stated' (review compilation), so confidence held at med for the missing cutoff field; numeric values are primary-source verified."
        },
        {
          "index": 2,
          "keep": true,
          "confidence_final": "high",
          "verify_note": "DOI 10.1038/srep45048 CONFIRMED real and primary: Tomiyasu, Shikata, Takao, Asanuma, Taruta, Park, 'An aqueous electrolyte of the widest potential window and its superior capability for capacitors', Sci. Rep. 2017, 7, 45048. PMC open-access full text confirms saturated NaClO4 (SSPAS) electrolyte, glassy carbon WE, Ag/AgCl RE, Pt counter, scan rates 30-200 mV/s. Reported limits: positive scan to +2.3 V and negative scan to -2.0 V vs Ag/AgCl, total ~3.2 V -- matches candidate values exactly. ~3.2 V is within plausible range and is the special saturated water-in-salt-type window, correctly flagged in the citation as non-standard. RE, electrolyte, WE, scan rate all present; cutoff defined as onset of ox/red current by CV. Fully primary-source verified."
        }
      ],
      "no_source_found": false
    },
    {
      "solvent": "gamma-butyrolactone",
      "candidates": [
        {
          "anodic_limit_orig_V": 5.4,
          "cathodic_limit_orig_V": -2.8,
          "reference_electrode": "SHE (value converted in source from SCE using SCE = +0.24 V vs SHE; original measurement by Ue et al. was vs SCE)",
          "supporting_electrolyte": "0.65 M Et4NBF4 (tetraethylammonium tetrafluoroborate)",
          "working_electrode": "glassy carbon",
