Repository: Caesiumatic/CombHTS

# CombHTS

CombHTS screens monomer–solvent–electrolyte combinations for
electropolymerization. It addresses a coupled selection problem: a promising
monomer also needs a compatible solvent and supporting electrolyte under the
conditions required for oxidation and polymer growth.

## Approach

CombHTS separates molecular calculations from combinatorial ranking. It
calibrates per-species property estimates, applies compatibility constraints,
and ranks the surviving combinations.

Molecular descriptors are computed for individual species and solvent
environments, then reused across candidate combinations. This avoids repeating
the same calculation for every triad and makes the combinatorial screen a
table-assembly and scoring problem.

Candidate eligibility depends on three conditions:

- Monomer oxidation falls within the solvent's electrochemical window.
- The supporting electrolyte is stable at the required potential.
- A solvation-based criterion supports monomer–medium compatibility.

Regression calibrates lower-cost property estimates against reference values.
Property-specific validation informs how those estimates are used in screening,
while configurable scores rank the eligible combinations.

## Recorded results

The June 2026 screen evaluated 7,488 combinations from 36 monomers, 13 solvents,
and 16 salts. Applying the salt-role and compatibility filters retained 2,143
combinations, from which 30 distinct ranked candidates were exported for review.

The [June 23 validation](docs/runs/2026-06-23_directive-section7-validation-417671.md)
recorded a monomer-oxidation leave-one-out mean absolute error of 0.186 V.
The [calibration manifest](configs/CALIBRATION_ACTIVE.md) tracks subsequent
engine and calibration revisions. Full-space studies use separate datasets and
run records.

## Documentation

- [Methods and implementation](docs/code_structure.md)
- [Related project stages](docs/project-map.md)
- [Screening and candidate analysis](docs/runs/2026-06-22_analyze-salt-fixed-417571.md)
- [Property validation](docs/runs/2026-06-23_directive-section7-validation-417671.md)

## Research context

[Jackson Lab, UIUC](https://thejacksonlab.github.io/).

Background: J. Chem. Inf. Model. 2018, 58, 2450–2459;
Chem. Rev. 2026, 126, 28–79.

File: data/lit_curation/eox_calibration_quarantine_20260625.csv
monomer,smiles,canonical_smiles,track,value_reported,observable,reference_electrode,solvent,electrolyte,electrode,scan_rate,value_vs_AgAgCl_V,conversion_note,source_doi,confidence,needs_review,parse_status,quarantine_reason
Selenophene,c1cc[se]c1,c1cc[se]c1,onset,1.60 V,onset,SCE,MeCN,0.1 M TBABF₄,Pt disk,100 mV/s,1.645,exact (SCE +0.045),10.2478/s13536-014-0257-2,med,true,parsed_but_flagged,selenophene_se_token_toolkit_check
EDOS,C1COc2cc[se]c2O1,c1cc2c([se]1)OCCO2,onset,1.09 V,onset,Ag/Ag⁺ (Fc/Fc⁺ = 0.40 V),MeCN,0.1 M TBAClO₄,Pt disk,100 mV/s,1.135,via internal Fc cal (exact),10.1039/D0RA01436B,med,true,parsed_but_flagged,selenophene_se_token_toolkit_check

File: data/lit_curation/eox_calibration_staging_20260625.csv
monomer,smiles,canonical_smiles,track,value_reported,observable,reference_electrode,solvent,electrolyte,electrode,scan_rate,value_vs_AgAgCl_V,conversion_note,source_doi,confidence,needs_review
Thiophene,c1ccsc1,c1ccsc1,onset,1.50 V,onset,Ag/AgCl sat KCl,MeCN,(LiClO₄/MeCN),Pt,—,1.50,exact (already Ag/AgCl),10.1002/polb.22360,high,true
Bithiophene,c1ccc(-c2cccs2)s1,c1csc(-c2cccs2)c1,onset,1.15 V,onset,Ag/AgCl sat KCl,MeCN,(LiClO₄/MeCN),Pt,—,1.15,exact,10.1002/polb.22360,high,true
Terthiophene,c1ccc(-c2ccc(-c3cccs3)s2)s1,c1csc(-c2ccc(-c3cccs3)s2)c1,onset,0.880 V,onset,Ag/AgCl sat KCl,MeCN,(LiClO₄/MeCN),Pt,—,0.880,exact,10.1002/polb.22360,high,true
Carbazole,c1ccc2c(c1)[nH]c1ccccc12,c1ccc2c(c1)[nH]c1ccccc12,onset,1.05 V,onset,SCE,MeCN,0.1 M LiClO₄,Pt wire (0.785 mm²),50 mV/s,1.095,exact (SCE +0.045),10.3389/fmats.2019.00131,high,true
9-ethylcarbazole,CCn1c2ccccc2c2ccccc21,CCn1c2ccccc2c2ccccc21,reversible_formal_E,E° 1.21 V (Epa +1.25 V),formal E° (reversible couple),Ag/AgCl,MeCN,0.1 M TBAB,Pt microelectrode (246 µm),100 V/s,1.21,exact (already Ag/AgCl),10.3389/fmats.2019.00131,high,true
9-butylcarbazole,CCCCn1c2ccccc2c2ccccc21,CCCCn1c2ccccc2c2ccccc21,reversible_formal_E,E° 1.19 V,formal E° (reversible),Ag/AgCl,MeCN,0.1 M TBAB,Pt microelectrode,100 V/s,1.19,exact,10.3389/fmats.2019.00131,high,true
9-hexylcarbazole,CCCCCCn1c2ccccc2c2ccccc21,CCCCCCn1c2ccccc2c2ccccc21,reversible_formal_E,E° 1.16 V,formal E° (reversible),Ag/AgCl,MeCN,0.1 M TBAB,Pt microelectrode,100 V/s,1.16,exact,10.3389/fmats.2019.00131,high,true
9-octylcarbazole,CCCCCCCCn1c2ccccc2c2ccccc21,CCCCCCCCn1c2ccccc2c2ccccc21,reversible_formal_E,E° 1.11 ± 0.02 V,formal E° (reversible),Ag/AgCl,MeCN,0.1 M TBAB,Pt microelectrode,100 V/s,1.11,exact,10.3389/fmats.2019.00131,high,true
N-vinylcarbazole,C=Cn1c2ccccc2c2ccccc21,C=Cn1c2ccccc2c2ccccc21,peak,+1.3 V (1st-scan anodic peak),peak,SCE,MeCN,0.1 M LiClO₄,Pt,50 mV/s,1.345,exact (SCE +0.045),10.3389/fmats.2019.00131,med-high,true
Furan,c1ccoc1,c1ccoc1,peak,1.75 V,peak (irreversible),Ag⁰/Ag⁺ (no Fc cal),MeCN,TBABF₄,Pt,—,,"EXCLUDED — bare Ag/Ag⁺, not convertible",10.1016/S0379-6779(98)01509-4,excl,true
2-methylfuran,Cc1ccco1,Cc1ccco1,peak,1.50 V,peak (irreversible),Ag⁰/Ag⁺ (no Fc cal),MeCN,TBABF₄,Pt,—,,EXCLUDED — bare Ag/Ag⁺,10.1016/S0379-6779(98)01509-4,excl,true

File: data/lit_curation/esw_windows_staging_20260625.csv
solvent,anodic_limit_orig_V,cathodic_limit_orig_V,reference_electrode,supporting_electrolyte,electrolyte_conc,working_electrode,cutoff_criterion,anodic_limit_vs_AgAgCl_V,cathodic_limit_vs_AgAgCl_V,conversion,water_purity_note,source_doi,citation,confidence,flags,needs_review
Propylene carbonate (PC),+3.6 V vs SHE (anion-limited),−2.8 V vs SHE (Bu4N⁺/Et4N⁺-limited),SHE (converted from SCE by compiler),TBABF4 (BF4⁻),0.65 M,glassy carbon,"1 mA cm⁻², 5 mV s⁻¹, 25 °C",3.40,-3.00,approx,not stated,"Ue, Ida & Mori 1994 (10.1149/1.2059270) via Gong et al. 2015 (10.1039/C5EE02341F)","Ue, Ida & Mori 1994 (10.1149/1.2059270) via Gong et al. 2015 (10.1039/C5EE02341F)",med,,true
Propylene carbonate (PC),+3.8 V vs SHE,−2.8 V vs SHE,SHE,TBAPF6 (PF6⁻),0.65 M,glassy carbon,"1 mA cm⁻², 5 mV s⁻¹, 25 °C",3.60,-3.00,approx,not stated,Ue 1994 / Gong 2015 (10.1039/C5EE02341F),Ue 1994 / Gong 2015 (10.1039/C5EE02341F),med,,true
Propylene carbonate (PC),+3.1 V vs SHE,−2.8 V vs SHE,SHE,TBAClO4 (ClO4⁻),0.65 M,glassy carbon,"1 mA cm⁻², 5 mV s⁻¹, 25 °C",2.90,-3.00,approx,not stated,Ue 1994 / Gong 2015,Ue 1994 / Gong 2015,med,,true
Propylene carbonate (PC),+3.3 V vs SHE,−2.8 V vs SHE,SHE,TBATFSI (TFSI⁻),0.65 M,glassy carbon,"1 mA cm⁻², 5 mV s⁻¹, 25 °C",3.10,-3.00,approx,not stated,Ue 1994 / Gong 2015,Ue 1994 / Gong 2015,med,,true
Acetonitrile (MeCN),+3.0 V vs SCE,−2.7 V vs SCE,SCE,TBAPF6,0.1 M,Pt,"qualitative (""flat current""); no current cutoff stated",3.05,-2.66,exact (SCE),"dried, anhydrous",Elgrishi et al. 2018 (10.1021/acs.jchemed.7b00361),Elgrishi et al. 2018 (10.1021/acs.jchemed.7b00361),med,,true
Acetonitrile (MeCN),+3.5 V vs SHE,−2.6 V vs SHE,SHE,Et4NBF4,0.65 M,glassy carbon,"1 mA cm⁻², 5 mV s⁻¹, 25 °C",3.30,-2.80,exact (SHE),not stated,Ue 1994 / Gong 2015,Ue 1994 / Gong 2015,med,,true
Nitromethane,+2.9 V vs SHE,−1.0 V vs SHE,SHE,Et4NBF4,0.65 M,glassy carbon,"1 mA cm⁻², 5 mV s⁻¹, 25 °C",2.70,-1.20,approx,not stated,Ue 1994 / Gong 2015,Ue 1994 / Gong 2015,med-high,,true
Nitromethane,+2.4 V vs NHE,−2.4 V vs NHE,NHE/SHE,Mg(ClO4)2 (TBA salts give narrower window),0.1 M,Pt,0.3 mA cm⁻²,2.20,-2.60,approx,dry NM,Voorhies & Schurdak 1962 (10.1021/ac60188a019),Voorhies & Schurdak 1962 (10.1021/ac60188a019),med,,true
γ-Butyrolactone (GBL),+5.4 V vs SHE,−2.8 V vs SHE,SHE,Et4NBF4,0.65 M,glassy carbon,"1 mA cm⁻², 5 mV s⁻¹, 25 °C",5.20,-3.00,approx,not stated,Ue 1994 / Gong 2015,Ue 1994 / Gong 2015,low-med,,true
Benzonitrile,+1.8 V vs SCE,−1.95 V vs SCE,SCE,TBAP (TBAClO4),not stated,Pt,not stated,1.85,-1.91,approx,purified,"IUPAC Pure Appl. Chem. 1987, 59, 703","IUPAC Pure Appl. Chem. 1987, 59, 703",med,,true
DMF,not measured (anodic),−2.85 V (cathodic breakdown),reference unclear,TBAClO4,0.1 M,glassy carbon,steep breakdown,,,approx,water <0.02 wt%,J. Electroanal. Chem. (S0022072899004374),J. Electroanal. Chem. (S0022072899004374),low,,true
DMF,not measured (anodic),−1.8 V (cathodic),reference unclear,TBAClO4,0.1 M,Pt,onset,,,approx,water <0.02 wt%,J. Electroanal. Chem. (S0022072899004374),J. Electroanal. Chem. (S0022072899004374),low,,true

File: data/lit_curation/solubility_staging.csv
monomer,solvent,solubility_value,units,temperature_C,value_type,source_doi,citation,needs_review
EDOT,water,2.1,g/L,20,quantitative,ISBN 978-1-4200-6911-2,"Elschner A, Kirchmeyer S, Lovenich W, Merker U, Reuter K. PEDOT: Principles and Applications of an Intrinsically Conductive Polymer. CRC Press, Boca Raton, 2010, p. 51. EDOT water solubility reported as 2.1 g/L at 20 C. (Value also given as 2.1 g/L water at 20 C in Seo KI, Chung IJ, Polymer 2000, 41, 4491-4499.)",true
EDOT,water,2.1,g/L,20,quantitative,10.1016/S0032-3861(99)00670-9,"Seo KI, Chung IJ. Reaction analysis of 3,4-ethylenedioxythiophene with potassium persulfate in aqueous solution by using a calorimeter. Polymer 2000, 41(12), 4491-4499. Reports EDOT solubility in water of 2.1 g/L at 20 C.",true
thiophene,water,3020,mg/L,25,quantitative,PubChem CID 8030,"Yalkowsky SH, Dannenfelser RM. AQUASOL Database of Aqueous Solubility, Version 5, College of Pharmacy, University of Arizona, Tucson, AZ, 1992. Thiophene water solubility 3020 mg/L at 25 C, as cited in NIH PubChem Compound record CID 8030 (Experimental Properties: Solubility).",true
thiophene,water,miscible/soluble in common organic solvents,qualitative,,qualitative,CRC Handbook of Chemistry and Physics 76th ed. (1995-1996),"CRC Handbook of Chemistry and Physics, 76th ed. (1995-1996): thiophene miscible in ethanol, ether, acetone, benzene (no library-solvent quantitative value); as cited in NIH PubChem CID 8030. NOTE: organic solvents listed are not in the target library solvent set; row retained only as qualitative context.",true
terthiophene,DMSO,49,mg/mL,,threshold,Selleck Chemicals catalog no. S4982,"Selleck Chemicals, product 2,2':5',2''-Terthiophene (alpha-Terthiophene), catalog no. S4982 (CAS 1081-34-1): solubility in DMSO 49 mg/mL (197.27 mM); insoluble in water. Supplier technical data sheet. Temperature not stated.",true
furan,water,10000,mg/L,25,quantitative,10.1002/jps.2600700508,"Valvani SC, Yalkowsky SH, Roseman TJ. Solubility and partitioning IV: Aqueous solubility and octanol-water partition coefficients of liquid nonelectrolytes. J Pharm Sci 1981, 70(5), 502-507. Furan water solubility 1x10^4 mg/L (10 g/L) at 25 C, as cited in NIH PubChem Compound record CID 8029.",true
pyrrole,water,45000,mg/L,25,quantitative,"Riddick JA, Bunger WB, Sakano TK. Organic Solvents: Physical Properties and Methods of Purification, 4th ed., Wiley, NY 1985, p. 631","Riddick JA, Bunger WB, Sakano TK. Techniques of Chemistry, 4th ed., Vol II. Organic Solvents. Wiley-Interscience, New York, 1985, p. 631. Pyrrole water solubility 4.5x10^4 mg/L (45 g/L) at 25 C, as cited in NIH PubChem Compound record CID 8027.",true
pyrrole,water,4.5X10+4,mg/L,25,quantitative,,"Riddick, J.A., Bunger, W.B., Sakano, T.K. Organic Solvents: Physical Properties and Methods of Purification (Techniques of Chemistry, 4th ed.), Volume II (1985), p. 631: water solubility of pyrrole = 4.5X10+4 mg/L at 25 C. Compiled verbatim in NLM PubChem/HSDB record (CID 8027).",true
pyrrole,water,45,mg/mL,25,quantitative,,"Human Metabolome Database (HMDB), pyrrole record: '45 mg/mL at 25 C'. Compiled in NLM PubChem record (CID 8027). Numerically equivalent to the Riddick (1985) value of 4.5X10+4 mg/L.",true
aniline,water,36000,mg/L,25,quantitative,,"Yalkowsky, S.H.; He, Y.; Jain, P. Handbook of Aqueous Solubility Data, 2nd ed. (2010): 'In water, 36,000 mg/L at 25 C.' (Also Yalkowsky & Dannenfelser, 1992.) Compiled verbatim in NLM PubChem record (CID 6115).",true
aniline,water,3.5 parts/100 parts water at 25 C; 6.4 parts/100 parts water at 90 C,g/100 g water (parts per 100 parts),25; 90,quantitative,10.1002/0471238961,"Amini, B.; Lowenkron, S. 'Aniline and Its Derivatives,' Kirk-Othmer Encyclopedia of Chemical Technology (2003): '3.5 parts/100 parts water at 25 C; 6.4 parts/100 parts water at 90 C.' Compiled verbatim in NLM PubChem record (CID 6115).",true
aniline,water,"One gram dissolves in 28.6 mL water, 15.7 mL boiling water",g per mL water (dissolution ratio),ambient; boiling,quantitative,,"O'Neil, M.J. (ed.). The Merck Index, 15th ed. (2013): aniline 'One gram dissolves in 28.6 mL water, 15.7 mL boiling water.' Compiled verbatim in NLM PubChem record (CID 6115).",true
aniline,water,3.4,g/100 mL,20,quantitative,,"ILO-WHO International Chemical Safety Card ICSC 0011 (aniline): 'Solubility in water, g/100 ml at 20 C: 3.4.' Compiled verbatim in NLM PubChem record (CID 6115).",true
aniline,water,4,% (w/v),,quantitative,,"NIOSH Pocket Guide to Chemical Hazards, aniline (npgd0033): water solubility '4%'. Compiled verbatim in NLM PubChem record (CID 6115).",true
furan,water,1X10+4,mg/L,25,quantitative,10.1002/jps.2600700510,"Valvani, S.C.; Yalkowsky, S.H.; Roseman, T.J. 'Solubility and partitioning IV: Aqueous solubility and octanol-water partition coefficients of liquid nonelectrolytes.' J. Pharm. Sci. 70(5): 502-507 (1981): furan 'In water, 1X10+4 mg/L at 25 C.' Compiled verbatim in NLM PubChem record (CID 8029).",true
furan,water,10,g/L,25,quantitative,,"ILO-WHO International Chemical Safety Card ICSC 1257 (furan): 'Solubility in water, g/l at 25 C: 10.' Compiled verbatim in NLM PubChem record (CID 8029). Numerically equivalent to the Valvani et al. (1981) value of 1X10+4 mg/L.",true
o-toluidine,water,1.66X10+4,mg/L,25,quantitative,10.1002/bscb.19750840310,"Huyskens, P. et al. Bull. Soc. Chim. Belg. 84: 253-262 (1975): o-toluidine 'In water, 1.66X10+4 mg/L at 25 C.' Compiled verbatim in NLM PubChem record (CID 7242).",true
o-toluidine,water,1.62,g/100 mL,20,quantitative,,"ILO-WHO International Chemical Safety Card ICSC 0341 (o-toluidine): 'Solubility in water, g/100 ml at 20 C: 1.62 (poor).' Compiled verbatim in NLM PubChem record (CID 7242).",true
o-toluidine,water,2,% (w/v),,quantitative,,"NIOSH Pocket Guide to Chemical Hazards, o-toluidine (npgd0622): water solubility '2%'. Compiled verbatim in NLM PubChem record (CID 7242).",true
o-methoxyaniline,water,1.3X10+4,mg/L,25,quantitative,,"Yalkowsky, S.H.; He, Y. Handbook of Aqueous Solubility Data (2003): o-anisidine (2-methoxyaniline) 'In water, 1.3X10+4 mg/L at 25 C.' Compiled verbatim in NLM PubChem record (CID 7000).",true
o-methoxyaniline,water,1.5,g/100 mL,20,quantitative,,"ILO-WHO International Chemical Safety Card ICSC 0970 (o-anisidine / 2-methoxyaniline): 'Solubility in water, g/100 ml at 20 C: 1.5 (moderate).' Compiled verbatim in NLM PubChem record (CID 7000).",true
o-methoxyaniline,water,1,% (w/v),25,quantitative,,"NIOSH Pocket Guide to Chemical Hazards, o-anisidine: water solubility '(77 F): 1%'. Compiled verbatim in NLM PubChem record (CID 7000).",true
carbazole,water,1.8,mg/L,25,quantitative,10.2136/sssaj1989.03615995005300050013x,"Ainsworth CC, Frederickson JK, Smith SC, et al. (cited via NLM HSDB). Soil Science Society of America Journal 53: 1391-1401 (1989). Carbazole aqueous solubility 1.80 mg/L at 25 C, as reported in PubChem CID 6854 (HSDB).",true
carbazole,water,1.2,mg/L,20,quantitative,,"Yalkowsky SH, He Yan, Jain P. Handbook of Aqueous Solubility Data, 2nd Edition. CRC Press, Boca Raton, FL (2010). Carbazole 1.20 mg/L at 20 C; via PubChem CID 6854 (HSDB).",true
carbazole,water,insoluble (<1 mg/mL),mg/mL,19,qualitative,,"National Toxicology Program (NTP), NIEHS/NIH. NTP Chemical Repository Database, Research Triangle Park, NC (1992). Carbazole 'less than 1 mg/mL at 66 F (19 C)'; via PubChem CID 6854.",true
pyrrole,water,45000,mg/L,25,quantitative,,"Riddick JA, Bunger WB, Sakano TK. Techniques of Chemistry, 4th ed., Vol. II: Organic Solvents. John Wiley & Sons, New York (1985), p. 631. Pyrrole water solubility 4.5x10^4 mg/L at 25 C; via NLM HSDB / PubChem CID 8027.",true
thiophene,water,3020,mg/L,25,quantitative,,"Yalkowsky SH, Dannenfelser RM. The AQUASOL Database of Aqueous Solubility, 5th ed. Univ. of Arizona, College of Pharmacy, Tucson AZ (1992). Thiophene water solubility 3,020 mg/L at 25 C; via NLM HSDB / PubChem CID 8030.",true
thiophene,water,insoluble (<1 mg/mL),mg/mL,24,qualitative,,"National Toxicology Program (NTP), NIEHS/NIH. NTP Chemical Repository Database (1992). Thiophene 'less than 1 mg/mL at 75 F (24 C)'; via PubChem CID 8030.",true
furan,water,10000,mg/L,25,quantitative,10.1002/jps.2600700510,"Valvani SC, Yalkowsky SH, Roseman TJ. Solubility and partitioning IV: Aqueous solubility and octanol-water partition coefficients of liquid nonelectrolytes. J. Pharm. Sci. 70(5): 502-507 (1981). Furan water solubility 1x10^4 mg/L at 25 C; via PubChem CID 8029 (PMID 7241352).",true
aniline,water,36000,mg/L,25,quantitative,,"Yalkowsky SH, He Yan, Jain P. Handbook of Aqueous Solubility Data, 2nd Edition. CRC Press, Boca Raton, FL (2010), p. 259. Aniline water solubility 36,000 mg/L at 25 C; via NLM HSDB / PubChem CID 6115.",true
aniline,water,1 g dissolves in 28.6 mL water (approx. 35 g/L),g per 28.6 mL water,25,quantitative,,"O'Neil MJ (ed.). The Merck Index, An Encyclopedia of Chemicals, Drugs, and Biologicals. Royal Society of Chemistry, Cambridge UK (2013), p. 113. Aniline: one gram dissolves in 28.6 mL water; via PubChem CID 6115.",true
diphenylamine,water,53,mg/L,20,quantitative,,"Yalkowsky SH, He Yan. Handbook of Aqueous Solubility Data: An Extensive Compilation of Aqueous Solubility Data for Organic Compounds Extracted from the AQUASOL Database. CRC Press LLC, Boca Raton FL (2003), p. 835. Diphenylamine 53 mg/L at 20 C; via NLM HSDB / PubChem CID 11487.",true
diphenylamine,water,50,mg/L,25,quantitative,,"Institut fuer Arbeitsschutz der DGUV (IFA), GESTIS substance database (2021), as cited in IARC/NCBI Bookshelf monograph 'Diphenylamine - 1,1,1-Trichloroethane and Four Other Industrial Chemicals' (NBK595851). Diphenylamine water solubility 50 mg/L at 25 C.",true

File: data/lit_curation/solvent_esw_staging.csv
solvent,anodic_limit_orig_V,cathodic_limit_orig_V,reference_electrode,supporting_electrolyte,working_electrode,cutoff_criterion,anodic_limit_vs_AgAgCl_V,cathodic_limit_vs_AgAgCl_V,conversion,source_doi,citation,confidence,flags,needs_review
acetonitrile,3.5,-2.6,"SHE (compilation converts original SCE values; SCE = 0.24 V vs SHE per source). Underlying primary data: Ue, Ida & Mori J. Electrochem. Soc. 1994, ref. electrode in original work)",0.65 M Et4NBF4,glassy carbon,1 mA cm-2 threshold current density; 5 mV s-1 scan rate; 25 C,3.303,-2.797,SHE->Ag/AgCl: orig + (-0.197),10.1039/C5EE02341F,"K. Gong, Q. Fang, S. Gu, S. F. Y. Li, Y. Yan, 'Nonaqueous redox-flow batteries: organic solvents, supporting electrolytes, and redox pairs', Energy Environ. Sci., 2015, 8, 3515-3530, Table 1 (acetonitrile row: Ered = -2.6 V, Eoxi = +3.5 V vs SHE, ECW = 6.1 V). Values attributed in footnote to ref. 59 = M. Ue, K. Ida, S. Mori, J. Electrochem. Soc., 1994, 141(11), 2989-2996 (DOI 10.1149/1.2059270), the primary source; criterion 1 mA cm-2, glassy carbon, 0.65 M Et4NBF4, 25 C, 5 mV/s. Plausible window (6.1 V).",high,,true
acetonitrile,3.2,-3.1,SCE,0.1 M TBABF4 (TBA BF4),Pt,not stated,3.245,-3.055,SCE->Ag/AgCl: orig + (0.045),10.1039/D0GC01247E,"C. Schotten, T. P. Nicholls, R. A. Bourne, N. Kapur, B. N. Nguyen, C. E. Willans, 'Making electrochemistry easily accessible to the synthetic chemist', Green Chem., 2020, 22, 3358-3375, Table 3 (MeCN, 0.1 M TBABF4, Pt: -3.1 to +3.2 V, window 6.3 V). Footnote: values referenced to SCE, compiled from refs 110-113 (secondary compilation; no current-density cutoff criterion stated). Note: project memo labeled this 'Yan et al.' but the actual authors are Schotten et al.",low,,true
acetonitrile,2.4,-3.5,SCE,LiClO4,Pt,not stated,2.445,-3.455,SCE->Ag/AgCl: orig + (0.045),10.1039/D0GC01247E,"C. Schotten, T. P. Nicholls, R. A. Bourne, N. Kapur, B. N. Nguyen, C. E. Willans, 'Making electrochemistry easily accessible to the synthetic chemist', Green Chem., 2020, 22, 3358-3375, Table 3 (MeCN, LiClO4, Pt: -3.5 to +2.4 V, window 5.8 V). Footnote: values referenced to SCE, compiled from refs 110-113 (secondary compilation; electrolyte concentration not given; no current-density cutoff criterion stated). Same table also lists the TBABF4 entry above.",low,,true
dichloromethane,0.89,-2.18,DMFc0/+ (decamethylferrocene internal reference; physical reference electrode was Ag/AgCl),100 mM [NnBu4]Cl (tetra-n-butylammonium chloride),Pt macrodisc (0.25 mm radius),Solvent limit (anodic or cathodic) taken as the potential at which the background current equals the anodic/cathodic peak current of 1 mM DMFc; scan rate 50 mV/s,,,no pinned DMFc->Ag/AgCl shift,10.1039/D2CP00696K,"A. W. Black and P. N. Bartlett, 'Selection and characterisation of weakly coordinating solvents for semiconductor electrodeposition', Phys. Chem. Chem. Phys., 2022, 24, 8093-8103, Table 2 (DCM row). Window = 3.07 V; plausible.",high,decamethylferrocene reference; no pinned shift -> converted omitted,true
dichloromethane,1.8,-1.95,SCE,tetra-n-butylammonium perchlorate (TBAP),Pt,not stated (compiled accessible potential range; no current-density threshold given),1.845,-1.905,SCE->Ag/AgCl: orig + (0.045),10.1351/pac198759050703,"Compiled solvent accessible-potential-range value, Pure Appl. Chem., 1987, 59(5), 703-714 (originating from C. K. Mann, 'Nonaqueous Solvents for Electrochemical Use', in Electroanalytical Chemistry, vol. 3, 1969). DCM/Pt/TBAP range -1.95 to +1.8 V vs SCE; total ~3.75 V (plausible). Value extracted from scanned PDF text; table image could not be cleanly OCR-verified, hence reduced confidence.",low,,true
propylene carbonate,2.5,-3,Ag/AgNO3,0.1 M Bu4NBF4 (tetrabutylammonium tetrafluoroborate),glassy carbon,threshold current density 0.1 mA cm-2 (CV at 10 mV/s),,,no pinned Ag/Ag+->Ag/AgCl shift,10.1039/D4GC06199C,"A. Prudlik, A. Matei, A. Scherkus, J. I. Bardagi, S. B. Beil, R. Francke, 'On the use of propylene carbonate and dimethyl carbonate as green solvents in organic electrosynthesis', Green Chemistry, 2025, 27 (issue 16), 4280-4288. Primary CV measurement; window stated verbatim as 'reaching from around -3.0 V to approx. 2.5 V vs. Ag/AgNO3'. Total window approx. 5.5 V (anodic > cathodic, < 7 V; plausible). Values printed as approximate ('around'/'approx.').",high,Ag/Ag+ (Ag/AgNO3) reference; no pinned shift -> converted omitted,true
propylene carbonate,3.8,-2.8,SHE,0.65 M Et4NBF4 (tetraethylammonium tetrafluoroborate),glassy carbon,"threshold current density 1 mA cm-2 (CV at 5 mV/s, 25 degC)",3.603,-2.997,SHE->Ag/AgCl: orig + (-0.197),10.1149/1.2059270,"Primary source: M. Ue, K. Ida, S. Mori, 'Electrochemical Properties of Organic Liquid Electrolytes Based on Quaternary Onium Salts for Electrical Double-Layer Capacitors', J. Electrochem. Soc., 1994, 141 (11), 2989-2996 (DOI 10.1149/1.2059270). Exact PC values (Ered = -2.8 V, Eoxi = +3.8 V vs SHE; ECW = 6.6 V; 0.65 M Et4NBF4, glassy carbon, 5 mV/s, 25 degC, 1 mA cm-2 threshold) were read from Table 1 of the project's already-cited review: K. Gong, Q. Fang, S. Gu, S. F. Y. Li, Y. Yan, 'Nonaqueous redox-flow batteries: organic solvents, supporting electrolytes, and redox pairs', Energy & Environmental Science, 2015, 8, 3515-3530 (DOI 10.1039/C5EE02341F), which attributes them to Ue (ref 59). Total window 6.6 V (anodic > cathodic, < 7 V; plausible).",high,,true
"N,N-dimethylformamide",1.7,-2.2,SCE,0.1 M TBA ClO4 (tetrabutylammonium perchlorate),Pt,not stated,1.745,-2.155,SCE->Ag/AgCl: orig + (0.045),10.1039/D0GC01247E,"C. Schotten, T. P. Nicholls, R. A. Bourne, N. Kapur, B. N. Nguyen, C. E. Willans, 'Making electrochemistry easily accessible to the synthetic chemist', Green Chemistry, 2020, 22, 3358-3375, Table 3 (DMF row). Table caption: 'Potentials windows for typical solvents used in synthetic electrochemistry'; footnote: values referenced to SCE, working electrode Pt, electrolyte 0.1 M TBA ClO4, attributed to the authors' refs 110-113. Total window 3.9 V (plausible). NOTE: this is the source the project memo labels 'Yan et al. Green Chem. 2020 10.1039/D0GC01247E Table 3'; the actual first author is Schotten, not Yan. No current-density cutoff criterion is given in the table, so the limits are practical-CV-edge values without a stated threshold.",high,,true
"N,N-dimethylformamide",,,SCE,not stated,not stated,not stated,,,SCE->Ag/AgCl: orig + (0.045),10.1039/C8SE00175H,"L. M. Reid, T. Li, Y. Cao, C. P. Berlinguette, 'Organic chemistry at anodes and photoanodes', Sustainable Energy & Fuels, 2018, 2, 1905-1927, Figure 3. The figure plots only the ANODIC potential range of DMF (and other solvents) referenced to SCE, adapted from the authors' ref. 47; no cathodic limit is shown and no numeric axis value, supporting electrolyte, working electrode, or current cutoff is printed in the figure. DMF appears to extend to roughly +2.5 V vs SCE but no exact printed number is given (figure-only), so anodic/cathodic limits left null per do-not-approximate rule. Recorded as a low-confidence corroborating entry.",low,,true
dimethyl sulfoxide,1.3,-2.52,Fc+/Fc,0.25 mol dm-3 tetrabutylammonium methanesulfonate,Pt (1 mm diameter disk; counter: coiled Pt wire),"not stated (breakdown read from CV background at 10 mV/s, 26 C; no current-density threshold given)",,,Fc->Ag/AgCl +0.445 pinned ONLY in MeCN,10.1039/D0CP03277H,"W. Monnens, C. Deferm, K. Binnemans, J. Fransaer, 'Indium electrodeposition from indium(III) methanesulfonate in DMSO', Phys. Chem. Chem. Phys., 2020, 22, 24526-24534. Verbatim: 'The cathodic and anodic breakdown of DMSO occur at -2.52 V vs. Fc+/Fc and +1.30 V vs. Fc+/Fc, respectively, indicating that the electrochemical window of DMSO is 3.52 V wide.' Plausibility: window 3.82 V (anodic minus cathodic), anodic > cathodic, total < 7 V; OK.",high,Fc/Fc+ ref but solvent=dimethyl sulfoxide (not MeCN); +0.445 V shift not pinned here -> converted omitted,true
dimethyl sulfoxide,1,-1,SCE,0.01 M TBAPF6,Pt,"not stated (compiled table, no current-density threshold given)",1.045,-0.955,SCE->Ag/AgCl: orig + (0.045),10.1039/D0GC01247E,"C. Schotten, T. P. Nicholls, R. A. Bourne, N. Kapur, B. N. Nguyen, C. E. Willans, 'Making electrochemistry easily accessible to the synthetic chemist', Green Chem., 2020, 22, 3358-3375, Table 3 ('Potentials windows for typical solvents used in synthetic electrochemistry'). DMSO row: electrolyte 0.01 M TBAPF6, electrode Pt, cathodic -1.0 V, anodic +1.0 V, window 2 V. Footnote: 'Values referenced to SCE, taken from ref. 110-113' (secondary compilation; primary refs include Francke et al. Electrochim. Acta 2012, 62, 372; Luca et al. Org. Chem. Front. 2015, 2, 823; Polcari et al. Chem. Rev. 2016, 116, 13234; Fuchigami et al. Wiley 2014). Plausibility: window 2 V, anodic > cathodic; OK. This is the Green Chem. 2020 D0GC01247E Table 3 the project already cites.",med,,true
tetrahydrofuran,0.7,-3.5,Fc/Fc+ (potentials referenced to ferrocene Fc+/Fc at 0 V; measured against a bare Ag0 wire fritted pseudo-reference in electrolyte),0.10 M TBAPF6 (tetra-n-butylammonium hexafluorophosphate),"glassy carbon (GC), 3 mm diameter","not stated (practical CV solvent/electrolyte window edge; experimentally determined accessible window at 200 mV/s, no explicit current-density threshold reported)",,,Fc->Ag/AgCl +0.445 pinned ONLY in MeCN,10.1021/acs.inorgchem.5c05041,"Niklas, J. E.; Duffy, M. I.; La Pierre, H. S. 'A Guide to Nonaqueous Electrochemistry of f-Element Complexes.' Inorganic Chemistry, 2026, 65(7), 3758-3770. Table of established windows / E1/2 of metallocene references for solvent-electrolyte combinations; THF/TBAPF6 row. Conditions per table caption: WE GC 3 mm; RE bare Ag0 wire fritted in electrolyte; CE Pt wire 0.5 mm; scan rate 200 mV/s; all electrolyte concentrations 0.10 M. Window total 4.2 V (plausible).",high,Fc/Fc+ ref but solvent=tetrahydrofuran (not MeCN); +0.445 V shift not pinned here -> converted omitted,true
tetrahydrofuran,0,-3.3,Fc/Fc+ (potentials referenced to ferrocene Fc+/Fc at 0 V; measured against a bare Ag0 wire fritted pseudo-reference in electrolyte),0.10 M TBABPh4 (tetra-n-butylammonium tetraphenylborate),"glassy carbon (GC), 3 mm diameter","not stated (practical CV solvent/electrolyte window edge; experimentally determined accessible window at 200 mV/s, no explicit current-density threshold reported); narrow anodic limit (0.0 V vs Fc/Fc+) set by oxidation of the BPh4- anion rather than THF itself",,,Fc->Ag/AgCl +0.445 pinned ONLY in MeCN,10.1021/acs.inorgchem.5c05041,"Niklas, J. E.; Duffy, M. I.; La Pierre, H. S. 'A Guide to Nonaqueous Electrochemistry of f-Element Complexes.' Inorganic Chemistry, 2026, 65(7), 3758-3770. THF/TBABPh4 row of the established-windows table. Conditions per table caption: WE GC 3 mm; RE bare Ag0 wire fritted in electrolyte; CE Pt wire 0.5 mm; scan rate 200 mV/s; 0.10 M electrolyte. Window total 3.3 V (plausible); anodic limit is electrolyte-anion-limited (BPh4-), not solvent-limited.",high,Fc/Fc+ ref but solvent=tetrahydrofuran (not MeCN); +0.445 V shift not pinned here -> converted omitted,true
nitromethane,1,-2.9,SHE (converted in source via SCE = +0.24 V vs SHE; underlying measurement reported vs SCE),0.65 M Et4NBF4 (Et4N BF4),glassy carbon,"1 mA cm-2 current-density threshold (25 C, 5 mV s-1 scan rate)",0.803,-3.097,SHE->Ag/AgCl: orig + (-0.197),10.1039/C5EE02341F,"X. Gong, Q. Huang, T. Vu, F. R. Brushett et al., 'Nonaqueous redox-flow batteries: organic solvents, supporting electrolytes, and redox pairs', Energy Environ. Sci., 2015, 8, 3515-3530, Table 1 row 'Nitromethane (NM)': Ered = 2.9 (i.e. -2.9 V vs SHE), Eoxi = +1.0 V vs SHE, ECW = 3.9 V. Footnotes h/i state conditions (0.65 M Et4NBF4, 25 C, glassy carbon, 5 mV/s, 1 mA cm-2 threshold) and that values were converted using SCE = 0.24 V vs SHE. Data attributed to ref. 59 = M. Ue, K. Ida, S. Mori, J. Electrochem. Soc., 1994, 141, 2989-2996. NOTE: Eoxi=+1.0 V vs SHE is unusually low for an anodic solvent limit (likely reflects the SHE conversion convention used); window 3.9 V is plausible.",low,CROSS-CHECK: anodic/cathodic likely SWAPPED vs Ue/production (nitromethane window is +2.9/-1.0 V vs SHE); verify primary 10.1149/1.2059270,true
nitromethane,,,not directly extracted (original Ue measurements reported vs an internal reference; Gong review converted via SCE = +0.24 V vs SHE),0.65 M Et4NBF4 (Et4N BF4),glassy carbon,"1 mA cm-2 current-density threshold (25 C, 5 mV s-1 scan rate)",,,SHE->Ag/AgCl: orig + (-0.197),10.1149/1.2059270,"M. Ue, K. Ida, S. Mori, 'Electrochemical Properties of Organic Liquid Electrolytes Based on Quaternary Onium Salts for Electrical Double-Layer Capacitors', J. Electrochem. Soc., 1994, 141(11), 2989-2996. This is the PRIMARY source for the nitromethane limiting reduction (Ered) and oxidation (Eoxi) potentials re-tabulated by Gong et al. (candidate 1). DOI and full citation confirmed via IOPscience; the original-reference verbatim numerical limits for nitromethane could NOT be read from accessible full text (paywalled), so anodic/cathodic fields left null to avoid reporting unverified converted values. Conditions per derived table: 0.65 M Et4NBF4, glassy carbon, 25 C, 5 mV/s, 1 mA cm-2 threshold.",med,,true
nitromethane,2.9,,Fc/Fc+ (ferrocene/ferrocenium),Et4NBF4 (BF4- salt); table also gives +2.3 V with a perchlorate salt,Pt (platinum),10 uA/mm2 (= 1 mA cm-2),,,Fc->Ag/AgCl +0.445 pinned ONLY in MeCN,,"ALS Co., Ltd. (BAS), technical support page 'Solvent and Supporting Electrolyte', Table 8 (https://www.als-japan.com/2075.html). Nitromethane positive (anodic) potential limit: +2.3 V with perchlorate ion, +2.9 V with BF4- ion (vs Fc/Fc+, Pt electrode, cutoff 10 uA/mm2 = 1 mA cm-2). Negative (cathodic) limit not stated for nitromethane in the extracted table. This is a secondary compilation (Izutsu 'Electrochemistry in Nonaqueous Solutions' lineage) with no primary DOI given for the nitromethane row; recorded as independent corroboration of the anodic limit only.",low,Fc/Fc+ ref but solvent=nitromethane (not MeCN); +0.445 V shift not pinned here -> converted omitted,true
water,1.1,-1.3,SCE,0.1 M KCl,C (carbon),not stated,1.145,-1.255,SCE->Ag/AgCl: orig + (0.045),10.1039/D0GC01247E,"Schotten, Nicholls, Bourne, Kapur, Nguyen, Willans, Green Chemistry, 2020, vol. 22, pp. 3358-3375, Table 3 (H2O row, 0.1 M KCl, C electrode); values referenced to SCE, compiled from refs 110-113. Note: this is the project's existing 10.1039/D0GC01247E citation (authored by Schotten et al., not Yan); it is a review compilation of literature values, not the original primary measurement, and no current-density cutoff criterion is stated.",med,,true
water,0,-1.7,SCE,1 M KCl,Hg (mercury),not stated,0.045,-1.655,SCE->Ag/AgCl: orig + (0.045),10.1039/D0GC01247E,"Schotten, Nicholls, Bourne, Kapur, Nguyen, Willans, Green Chemistry, 2020, vol. 22, pp. 3358-3375, Table 3 (H2O row, 1 M KCl, Hg electrode); values referenced to SCE, compiled from refs 110-113. Review compilation, not original primary measurement; no current-density cutoff criterion stated. Mercury electrode extends the cathodic limit (low H2-evolution overpotential window).",med,,true
water,2.3,-2,Ag/AgCl,saturated NaClO4 aqueous solution (SSPAS),glassy carbon,not stated (onset of oxidation/reduction current by CV; scan rate 30-200 mV/s),2.3,-2.0,already vs Ag/AgCl (shift 0),10.1038/srep45048,"Tomiyasu, Shikata, Takao, Asanuma, Taruta, Park, 'An aqueous electrolyte of the widest potential window and its superior capability for capacitors', Scientific Reports, 2017, vol. 7, art. 45048. Primary source. Wide ~3.2 V window is for a saturated (water-in-salt-like) NaClO4 electrolyte, NOT a standard dilute aqueous window; no explicit current-density cutoff criterion stated.",high,,true
gamma-butyrolactone,5.4,-2.8,SHE (value converted in source from SCE using SCE = +0.24 V vs SHE; original measurement by Ue et al. was vs SCE),0.65 M Et4NBF4 (tetraethylammonium tetrafluoroborate),glassy carbon,"1 mA/cm2 threshold current density (5 mV/s scan rate, 25 C)",5.203,-2.997,SHE->Ag/AgCl: orig + (-0.197),10.1039/C5EE02341F,"Q. Liu, A. E. S. Sleightholme, A. A. Shinkle, Y. Li, L. T. Thompson et al.; reported in Y. Gong (Leyuan Gong), Q. Fang, K. Gong et al., 'Nonaqueous redox-flow batteries: organic solvents, supporting electrolytes, and redox pairs', Energy Environ. Sci., 2015, 8, 3515-3530, Table 1 (g-Butyrolactone (GBL) row): Ered = -2.8 V, Eoxi = +5.4 V vs SHE, ECW = 8.2 V. NOTE: total window 8.2 V exceeds 7 V and is implausibly wide for a real CV solvent limit on glassy carbon at 1 mA/cm2 - treat as upper-bound/passivation-influenced value, not a practical cutoff. Values are a SHE-converted reproduction of primary data from Ue, Ida & Mori 1994 (ref 59).",med,OUTLIER: implausibly wide window (8.20 V > 7 V; likely formulation-limited),true
gamma-butyrolactone,,,SCE (original primary measurement; numeric vs-SCE values not directly readable - full text paywalled),0.65 M Et4NBF4 (tetraethylammonium tetrafluoroborate),glassy carbon,"1 mA/cm2 threshold current density (5 mV/s scan rate, 25 C)",,,SCE->Ag/AgCl: orig + (0.045),10.1149/1.2059270,"M. Ue, K. Ida and S. Mori, 'Electrochemical Properties of Organic Liquid Electrolytes Based on Quaternary Onium Salts for Electrical Double-Layer Capacitors', J. Electrochem. Soc., 1994, 141(11), 2989-2996. PRIMARY SOURCE for the GBL limiting reduction/oxidation potentials cited by Gong et al. EES 2015 (their ref 59). DOI and full citation confirmed; conditions confirmed (0.65 M Et4NBF4, glassy carbon, 5 mV/s, 1 mA/cm2, 25 C, vs SCE). Original vs-SCE numeric anodic/cathodic limits could NOT be read directly (paywalled full text); when converted to SHE by Gong they are Eoxi=+5.4 V, Ered=-2.8 V vs SHE. anodic/cathodic left null here to avoid asserting unverified vs-SCE numbers; see C5EE02341F candidate for the SHE-converted figures.",low,,true
sulfolane,5,,Li/Li+,1 M LiPF6,Pt (also LiNi0.5Mn1.5O4),not stated (reported as the oxidation/anodic-stability potential onset from linear-sweep/cyclic voltammetry; explicit current-density threshold not given in accessible text),,,no pinned Li/Li+->Ag/AgCl shift,10.1016/j.electacta.2014.03.190,"Xing, L. et al. 'On anodic stability and decomposition mechanism of sulfolane in high-voltage lithium ion battery.' Electrochimica Acta 2014, vol. 133, pp. 117-122. Reported: oxidation potential of 1 M LiPF6/sulfolane (SL) on Pt is ~5.0 V vs Li/Li+; anodic stability order LiPF6/SL > LiBF4/SL > LiClO4/SL. Battery-context window: only the anodic (oxidation) side is reported; cathodic side not separately quantified.",high,Li/Li+ reference; no pinned shift -> converted omitted,true
sulfolane,5.86,,Li/Li+,"LiDFOB (10.7 wt%) in sulfolane-plasticized UV-cured gel polymer electrolyte (GPE-80, 80 wt% sulfolane)",stainless steel (SS|GPE|Li cell),not stated (oxidation potential read from linear sweep voltammetry over -0.5 to 8.0 V at 2 mV/s; explicit current-density threshold not given),,,no pinned Li/Li+->Ag/AgCl shift,10.3390/polym11081306,"Wang, S.; Wei, C.; Ding, W. et al. 'High-Voltage Sulfolane Plasticized UV-Curable Gel Polymer Electrolyte.' Polymers 2019, 11(8), 1306. Oxidation potentials GPE-40/60/80 = 6.01/5.96/5.86 V vs Li/Li+ (80 wt% sulfolane = 5.86 V). NOTE: this is a sulfolane-plasticized gel polymer electrolyte, NOT neat sulfolane; value is an anodic-only number for a composite, so applicability to the solvent ESW is indirect. Cathodic limit not reported.",med,Li/Li+ reference; no pinned shift -> converted omitted,true
sulfolane,5.9,5.5,Li/Li+,"Li salts in sulfolane (LiBF4, LiClO4, LiN(CF3SO2)2, LiCF3SO3); stability order LiBF4 > LiClO4 ~ LiN(CF3SO2)2 > LiCF3SO3",not stated in accessible text,not stated,,,no pinned Li/Li+->Ag/AgCl shift,10.1134/S1070427218090045,"FLAG: the two 'limit' fields here are NOT a true anodic/cathodic pair - the source reports a single overall electrochemical-stability range of 5.5 to 5.9 V vs Li/Li+ for the family of sulfolane-based Li-salt electrolytes (i.e. total-window magnitude, salt-dependent), not separate positive and negative cutoffs. Sheina, L.V.; Kuz'mina, E.V.; Karaseva, E.V.; Gallyamov, A.G.; Prosochkina, T.R.; Kolosnitsyn, V.S. 'Thermochemical and Electrochemical Stability of Electrolyte Systems based on Sulfolane.' Russian Journal of Applied Chemistry 2018, 91(9), 1427-1433. Working electrode and current cutoff criterion not specified in accessible text; values recorded only to capture the reported 5.5-5.9 V range and are not usable as a hard anodic/cathodic gate.",low,check: narrow window (0.40 V); Li/Li+ reference; no pinned shift -> converted omitted,true
benzonitrile,1.8,-1.95,SCE,tetrabutylammonium perchlorate (TBAP),Pt,not stated (the report states the solvent 'has a large cathodic and anodic potential range which ... extends between -1.95 V and +1.8 V vs SCE'; no current-density/current threshold given) -- confidence lowered accordingly,1.845,-1.905,SCE->Ag/AgCl: orig + (0.045),10.1351/pac198759050703,"K. M. Kadish and J. E. Anderson (IUPAC Commission on Electroanalytical Chemistry), 'Purification of Solvents for Electroanalysis: Benzonitrile, Dichloromethane, 1,1-Dichloroethane and 1,2-Dichloroethane', Pure and Applied Chemistry, 1987, Vol. 59, No. 5, pp. 703-714 (benzonitrile section, p. 704). Window stated as -1.95 V to +1.8 V vs SCE (total ~3.75 V, physically plausible). The report attributes this potential range to ref. 4 therein: D. Lancon and K. M. Kadish, J. Am. Chem. Soc. 1983, 105, 5610.",high,,true
benzonitrile,,-2.2,SCE,0.2 M TBA(PF6) (tetrabutylammonium hexafluorophosphate),not stated,not stated ('the cathodic potential of the solvent is reported to be -2.2 V vs SCE'; no current-density/current threshold or working-electrode material given in this sentence) -- confidence lowered accordingly,,-2.155,SCE->Ag/AgCl: orig + (0.045),10.1351/pac198759050703,"K. M. Kadish and J. E. Anderson (IUPAC Commission on Electroanalytical Chemistry), 'Purification of Solvents for Electroanalysis: Benzonitrile, Dichloromethane, 1,1-Dichloroethane and 1,2-Dichloroethane', Pure and Applied Chemistry, 1987, Vol. 59, No. 5, pp. 703-714 (benzonitrile purification section, p. 706). Cathodic limit only (-2.2 V vs SCE) for purified benzonitrile with 0.2 M TBA(PF6); associated with ref. 21 therein: Y. Le Mest, M. L'Her and J. Courtot-Coupez, J. Electroanal. Chem. 1985, 184, 331. Anodic limit not reported for this electrolyte.",low,,true
sulfolane,2.5,-1.0,"anodized Ag wire pseudo-reference (AgRE), non-aqueous; NOT aqueous Ag/AgCl",0.1 M TBAP,Pt,"residual-current CV edge, 16.7 mV/s; window span 3.5 V (verbatim); absolute limits read from Fig.1 (approximate)",,,"UNCONVERTIBLE to aqueous Ag/AgCl (no sulfolane-internal tie to an aqueous ref). On Fc scale: window approx -0.56 to +2.94 V vs Fc/Fc+, via Fc=+0.30 V vs Ag/(0.1M AgClO4 in sulfolane) [Coetzee & Simon 1972 10.1021/ac60315a012] and Fc(AgRE)=Fc(Ag/AgClO4)-0.74 V [Armstrong 1976]","J. Electrochem. Soc. 1976, 123, 646 (Armstrong/Quinn/Vanderborgh); Fc tie 10.1021/ac60315a012","N. R. Armstrong, R. K. Quinn, N. E. Vanderborgh, 'Heterogeneous Charge Transfer Rates of the Ferrocene Oxidation in Sulfolane', J. Electrochem. Soc. 1976, 123(5), 646-649. Residual CV Pt/0.1M TBAP: window 3.5 V. Fc tie: Coetzee & Simon, Anal. Chem. 1972, 44(7), 1129 (Fc=+0.30 V vs Ag/AgClO4 in sulfolane).",low,vs-Fc derivable (same-solvent chain); aqueous-Ag/AgCl unconvertible; absolute limits figure-read; span 3.5 V exact; DO NOT use as aqueous gate,true
