Repository: Caesiumatic/CombHTS

# CombHTS

CombHTS screens monomer–solvent–electrolyte combinations for
electropolymerization. It addresses a coupled selection problem: a promising
monomer also needs a compatible solvent and supporting electrolyte under the
conditions required for oxidation and polymer growth.

## Approach

CombHTS separates molecular calculations from combinatorial ranking. It
calibrates per-species property estimates, applies compatibility constraints,
and ranks the surviving combinations.

Molecular descriptors are computed for individual species and solvent
environments, then reused across candidate combinations. This avoids repeating
the same calculation for every triad and makes the combinatorial screen a
table-assembly and scoring problem.

Candidate eligibility depends on three conditions:

- Monomer oxidation falls within the solvent's electrochemical window.
- The supporting electrolyte is stable at the required potential.
- A solvation-based criterion supports monomer–medium compatibility.

Regression calibrates lower-cost property estimates against reference values.
Property-specific validation informs how those estimates are used in screening,
while configurable scores rank the eligible combinations.

## Recorded results

The June 2026 screen evaluated 7,488 combinations from 36 monomers, 13 solvents,
and 16 salts. Applying the salt-role and compatibility filters retained 2,143
combinations, from which 30 distinct ranked candidates were exported for review.

The [June 23 validation](docs/runs/2026-06-23_directive-section7-validation-417671.md)
recorded a monomer-oxidation leave-one-out mean absolute error of 0.186 V.
The [calibration manifest](configs/CALIBRATION_ACTIVE.md) tracks subsequent
engine and calibration revisions. Full-space studies use separate datasets and
run records.

## Documentation

- [Methods and implementation](docs/code_structure.md)
- [Related project stages](docs/project-map.md)
- [Screening and candidate analysis](docs/runs/2026-06-22_analyze-salt-fixed-417571.md)
- [Property validation](docs/runs/2026-06-23_directive-section7-validation-417671.md)

## Research context

[Jackson Lab, UIUC](https://thejacksonlab.github.io/).

Background: J. Chem. Inf. Model. 2018, 58, 2450–2459;
Chem. Rev. 2026, 126, 28–79.

File: data/lit_curation/eox_g1_2_master_evidence.csv (part 1 of 3)
record_id,source_id,source_record_label,exact_monomer_name,input_smiles,canonical_smiles,inchikey,rdkit_parse_ok,monomer_class,label_type,master_label_class,potential_original_V,potential_original_units,reference_electrode_original,reference_frame,reference_calibration_text,conversion_equation,conversion_to_AgAgCl_V,potential_vs_AgAgCl_V,solvent_system,solvent_name,solvent_composition,supporting_electrolyte,electrolyte_concentration_M,monomer_concentration_M,working_electrode,counter_electrode,scan_rate_mV_s,measurement_method,first_cycle_or_scan,source_doi,source_citation,source_locator,structure_locator,evidence_quote_short,experimental_measurement_id,directive_combination_id,current_model_group_id,duplicate_of_record_id,literature_cv_clean,current_pipeline_comparable,directive_quantity_eligible,onset_profile_eligible,peak_profile_eligible,native_fc_profile_eligible,production_current_status,production_ingest_recommended,production_correction_required,disposition,blocking_issue,review_notes
PROD001,SRC_REPO_BENCHMARK,data/benchmark.csv row 1,thiophene,c1ccsc1,c1ccsc1,YTPLMLYBLZKORZ-UHFFFAOYSA-N,True,,monomer_oxidation_peak,CLEAN_CV_PEAK_AGAGCL,2.05,V,Ag/AgCl (3 M NaCl aq),agagcl,identity; source already reports Ag/AgCl,identity offset 0.00 V; direct Ag/AgCl report,0.0,2.05,0.1 M TBABF4/acetonitrile,acetonitrile,,0.1 M TBABF4,0.1,,platinum disk,,100,cyclic voltammetry,source reported,J. Electroanal. Chem. 601 (2007) 68-76,A. Cihaner; A. M. Önal; Electrochemical synthesis of poly(3-bromo-4-methoxythiophene) and its device application; Journal of Electroanalytical Chemistry 601 (2007) 68-76,Table 1; Figure 1 caption; experimental section,data/benchmark.csv monomer_smiles,Production row audited against source class.,meas-05516535dbbc6f65,combo-1d2cc6525b23ccbd,model-d082228d8111acf2,,True,True,True,False,True,False,CURRENT_PRODUCTION_OK,False,False,KEEP,,Retained as the explicit monomer oxidation peak-like value; do not average with onset-style thiophene rows.
PROD002,SRC_REPO_BENCHMARK,data/benchmark.csv row 2,"3,4-dimethoxythiophene",COc1ccsc1OC,COc1ccsc1OC,JBOAELCPSXBGSR-UHFFFAOYSA-N,True,,monomer_oxidation_peak,CLEAN_CV_PEAK_AGAGCL,1.45,V,Ag/AgCl (3 M NaCl aq),agagcl,identity; source already reports Ag/AgCl,identity offset 0.00 V; direct Ag/AgCl report,0.0,1.45,0.1 M TBABF4/acetonitrile,acetonitrile,,0.1 M TBABF4,0.1,,platinum disk,,100,cyclic voltammetry,source reported,J. Electroanal. Chem. 601 (2007) 68-76,A. Cihaner; A. M. Önal; Electrochemical synthesis of poly(3-bromo-4-methoxythiophene) and its device application; Journal of Electroanalytical Chemistry 601 (2007) 68-76,Table 1; Figure 1 caption; experimental section,data/benchmark.csv monomer_smiles,Production row audited against source class.,meas-2517ca0acfe26da4,combo-3065302d77a66e9e,model-f2e687cb920bf727,,True,True,True,False,True,False,CURRENT_PRODUCTION_OK,False,False,KEEP,,Comparator row from the same direct-Ag/AgCl table.
PROD003,SRC_REPO_BENCHMARK,data/benchmark.csv row 3,"3,4-dibromothiophene",Brc1ccc(Br)s1,Brc1ccc(Br)s1,KBVDUUXRXJTAJC-UHFFFAOYSA-N,True,,monomer_oxidation_peak,CLEAN_CV_PEAK_AGAGCL,2.46,V,Ag/AgCl (3 M NaCl aq),agagcl,identity; source already reports Ag/AgCl,identity offset 0.00 V; direct Ag/AgCl report,0.0,2.46,0.1 M TBABF4/acetonitrile,acetonitrile,,0.1 M TBABF4,0.1,,platinum disk,,100,cyclic voltammetry,source reported,J. Electroanal. Chem. 601 (2007) 68-76,A. Cihaner; A. M. Önal; Electrochemical synthesis of poly(3-bromo-4-methoxythiophene) and its device application; Journal of Electroanalytical Chemistry 601 (2007) 68-76,Table 1; Figure 1 caption; experimental section,data/benchmark.csv monomer_smiles,Production row audited against source class.,meas-3910aa71f2c06fee,combo-ecb73f4b5bebb742,model-6900a6fc17754606,,True,True,True,False,True,False,CURRENT_PRODUCTION_OK,False,False,KEEP,,Comparator row from the same direct-Ag/AgCl table.
PROD004,SRC_REPO_BENCHMARK,data/benchmark.csv row 4,3-bromo-4-methoxythiophene,COc1sccc1Br,COc1sccc1Br,ROFXCQFBPVZYIH-UHFFFAOYSA-N,True,,monomer_oxidation_peak,CLEAN_CV_PEAK_AGAGCL,1.68,V,Ag/AgCl (3 M NaCl aq),agagcl,identity; source already reports Ag/AgCl,identity offset 0.00 V; direct Ag/AgCl report,0.0,1.68,0.1 M TBABF4/acetonitrile,acetonitrile,,0.1 M TBABF4,0.1,,platinum disk,,100,cyclic voltammetry,source reported,J. Electroanal. Chem. 601 (2007) 68-76,A. Cihaner; A. M. Önal; Electrochemical synthesis of poly(3-bromo-4-methoxythiophene) and its device application; Journal of Electroanalytical Chemistry 601 (2007) 68-76,Table 1; Figure 1 caption; experimental section,data/benchmark.csv monomer_smiles,Production row audited against source class.,meas-e2faeae5b931bcde,combo-567675b70763973b,model-7701c76ef2c830ed,,True,True,True,False,True,False,CURRENT_PRODUCTION_OK,False,False,KEEP,,Text and table both support a monomer oxidation peak before polymer-film growth features appear.
PROD005,SRC002,data/benchmark.csv row 5,thiophene,c1ccsc1,c1ccsc1,YTPLMLYBLZKORZ-UHFFFAOYSA-N,True,,monomer_oxidation_onset,NON_CV_STEADY_STATE,1.5,V,"Ag|AgCl, KCl(sat'd)",agagcl,identity; source already reports Ag|AgCl,identity offset 0.00 V; direct Ag|AgCl report,0.0,1.5,0.1 M TBAPF6/acetonitrile,acetonitrile,,0.1 M TBAPF6,0.1,,polycrystalline Pt disk (0.07 cm2),,100,steady-state polarization,source reported,10.1002/polb.22360,M. B. Camarada; P. Jaque; F. R. Díaz; M. A. del Valle; Oxidation Potential of Thiophene Oligomers: Theoretical and Experimental Approach; Journal of Polymer Science Part B: Polymer Physics 49 (2011) 1723-1733,Experimental measurements section; Table 5,data/benchmark.csv monomer_smiles,Production row audited against source class.,meas-d1c43a6e1c679378,combo-dfefd127bd763a7f,model-4e12423daf27d6de,,False,False,False,False,False,False,CURRENT_PRODUCTION_ONTOLOGY_ERROR,False,True,RELABEL_ONTOLOGY,"Camarada Table 5 values come from slow steady-state polarization curves, not ordinary CV onset.",Retained only as monomer_oxidation_onset; do not combine with explicit peak rows.
PROD006,SRC002,data/benchmark.csv row 6,"2,2'-bithiophene",c1csc(-c2cccs2)c1,c1csc(-c2cccs2)c1,OHZAHWOAMVVGEL-UHFFFAOYSA-N,True,,monomer_oxidation_onset,NON_CV_STEADY_STATE,1.15,V,"Ag|AgCl, KCl(sat'd)",agagcl,identity; source already reports Ag|AgCl,identity offset 0.00 V; direct Ag|AgCl report,0.0,1.15,0.1 M TBAPF6/acetonitrile,acetonitrile,,0.1 M TBAPF6,0.1,,polycrystalline Pt disk (0.07 cm2),,100,steady-state polarization,source reported,10.1002/polb.22360,M. B. Camarada; P. Jaque; F. R. Díaz; M. A. del Valle; Oxidation Potential of Thiophene Oligomers: Theoretical and Experimental Approach; Journal of Polymer Science Part B: Polymer Physics 49 (2011) 1723-1733,Experimental measurements section; Table 5,data/benchmark.csv monomer_smiles,Production row audited against source class.,meas-9f51d9f389ff8cda,combo-0ecf90b225de5655,model-03df19337a6fbe63,,False,False,False,False,False,False,CURRENT_PRODUCTION_ONTOLOGY_ERROR,False,True,RELABEL_ONTOLOGY,"Camarada Table 5 values come from slow steady-state polarization curves, not ordinary CV onset.",Retained only as monomer_oxidation_onset; do not combine with explicit peak rows.
PROD007,SRC002,data/benchmark.csv row 7,"2,2':5',2''-terthiophene",c1csc(-c2ccc(-c3cccs3)s2)c1,c1csc(-c2ccc(-c3cccs3)s2)c1,KXSFECAJUBPPFE-UHFFFAOYSA-N,True,,monomer_oxidation_onset,NON_CV_STEADY_STATE,0.88,V,"Ag|AgCl, KCl(sat'd)",agagcl,identity; source already reports Ag|AgCl,identity offset 0.00 V; direct Ag|AgCl report,0.0,0.88,0.1 M TBAPF6/acetonitrile,acetonitrile,,0.1 M TBAPF6,0.1,,polycrystalline Pt disk (0.07 cm2),,100,steady-state polarization,source reported,10.1002/polb.22360,M. B. Camarada; P. Jaque; F. R. Díaz; M. A. del Valle; Oxidation Potential of Thiophene Oligomers: Theoretical and Experimental Approach; Journal of Polymer Science Part B: Polymer Physics 49 (2011) 1723-1733,Experimental measurements section; Table 5,data/benchmark.csv monomer_smiles,Production row audited against source class.,meas-bdde1976d4982c93,combo-9a2386cd2b75a4e6,model-451b536eefbe7fdc,,False,False,False,False,False,False,CURRENT_PRODUCTION_ONTOLOGY_ERROR,False,True,RELABEL_ONTOLOGY,"Camarada Table 5 values come from slow steady-state polarization curves, not ordinary CV onset.",Retained only as monomer_oxidation_onset; do not combine with explicit peak rows.
PROD008,SRC002,data/benchmark.csv row 8,"2,2':5',2'':5'',2'''-tetrathiophene",c1csc(-c2ccc(-c3ccc(-c4cccs4)s3)s2)c1,c1csc(-c2ccc(-c3ccc(-c4cccs4)s3)s2)c1,FXEJOIFDICYSSO-UHFFFAOYSA-N,True,,monomer_oxidation_onset,NON_CV_STEADY_STATE,0.82,V,"Ag|AgCl, KCl(sat'd)",agagcl,identity; source already reports Ag|AgCl,identity offset 0.00 V; direct Ag|AgCl report,0.0,0.82,0.1 M TBAPF6/acetonitrile,acetonitrile,,0.1 M TBAPF6,0.1,,polycrystalline Pt disk (0.07 cm2),,100,steady-state polarization,source reported,10.1002/polb.22360,M. B. Camarada; P. Jaque; F. R. Díaz; M. A. del Valle; Oxidation Potential of Thiophene Oligomers: Theoretical and Experimental Approach; Journal of Polymer Science Part B: Polymer Physics 49 (2011) 1723-1733,Experimental measurements section; Table 5,data/benchmark.csv monomer_smiles,Production row audited against source class.,meas-4fd1523cb15fd4e6,combo-e40bb97d9f1e47b9,model-84ed55b03288459f,,False,False,False,False,False,False,CURRENT_PRODUCTION_ONTOLOGY_ERROR,False,True,RELABEL_ONTOLOGY,"Camarada Table 5 values come from slow steady-state polarization curves, not ordinary CV onset.",Retained only as monomer_oxidation_onset; do not combine with explicit peak rows.
PROD009,SRC002,data/benchmark.csv row 9,alpha-sexithiophene,c1csc(-c2ccc(-c3ccc(-c4ccc(-c5ccc(-c6cccs6)s5)s4)s3)s2)c1,c1csc(-c2ccc(-c3ccc(-c4ccc(-c5ccc(-c6cccs6)s5)s4)s3)s2)c1,KUJYDIFFRDAYDH-UHFFFAOYSA-N,True,,monomer_oxidation_onset,NON_CV_STEADY_STATE,0.85,V,"Ag|AgCl, KCl(sat'd)",agagcl,identity; source already reports Ag|AgCl,identity offset 0.00 V; direct Ag|AgCl report,0.0,0.85,0.1 M TBAPF6/acetonitrile,acetonitrile,,0.1 M TBAPF6,0.1,,polycrystalline Pt disk (0.07 cm2),,100,steady-state polarization,source reported,10.1002/polb.22360,M. B. Camarada; P. Jaque; F. R. Díaz; M. A. del Valle; Oxidation Potential of Thiophene Oligomers: Theoretical and Experimental Approach; Journal of Polymer Science Part B: Polymer Physics 49 (2011) 1723-1733,Experimental measurements section; Table 5,data/benchmark.csv monomer_smiles,Production row audited against source class.,meas-73b70c8c128b56b9,combo-3eaa74735cde40e9,model-806426dc23b7e117,,False,False,False,False,False,False,CURRENT_PRODUCTION_ONTOLOGY_ERROR,False,True,RELABEL_ONTOLOGY,"Camarada Table 5 values come from slow steady-state polarization curves, not ordinary CV onset.",Retained only as monomer_oxidation_onset; do not combine with explicit peak rows.
PROD010,SRC002,data/benchmark.csv row 10,thiophene,c1ccsc1,c1ccsc1,YTPLMLYBLZKORZ-UHFFFAOYSA-N,True,,monomer_oxidation_onset,NON_CV_STEADY_STATE,1.55,V,"Ag|AgCl, KCl(sat'd)",agagcl,identity; source already reports Ag|AgCl,identity offset 0.00 V; direct Ag|AgCl report,0.0,1.55,0.1 M TBAPF6/dichloromethane,DCM,,0.1 M TBAPF6,0.1,,polycrystalline Pt disk (0.07 cm2),,100,steady-state polarization,source reported,10.1002/polb.22360,M. B. Camarada; P. Jaque; F. R. Díaz; M. A. del Valle; Oxidation Potential of Thiophene Oligomers: Theoretical and Experimental Approach; Journal of Polymer Science Part B: Polymer Physics 49 (2011) 1723-1733,Experimental measurements section; Table 5,data/benchmark.csv monomer_smiles,Production row audited against source class.,meas-a83ba85cba21ec1a,combo-33eb572ed2333865,model-a54fdbd0ef0330a5,,False,False,False,False,False,False,CURRENT_PRODUCTION_ONTOLOGY_ERROR,False,True,RELABEL_ONTOLOGY,"Camarada Table 5 values come from slow steady-state polarization curves, not ordinary CV onset.",Retained only as monomer_oxidation_onset; do not combine with explicit peak rows.
PROD011,SRC002,data/benchmark.csv row 11,"2,2'-bithiophene",c1csc(-c2cccs2)c1,c1csc(-c2cccs2)c1,OHZAHWOAMVVGEL-UHFFFAOYSA-N,True,,monomer_oxidation_onset,NON_CV_STEADY_STATE,1.17,V,"Ag|AgCl, KCl(sat'd)",agagcl,identity; source already reports Ag|AgCl,identity offset 0.00 V; direct Ag|AgCl report,0.0,1.17,0.1 M TBAPF6/dichloromethane,DCM,,0.1 M TBAPF6,0.1,,polycrystalline Pt disk (0.07 cm2),,100,steady-state polarization,source reported,10.1002/polb.22360,M. B. Camarada; P. Jaque; F. R. Díaz; M. A. del Valle; Oxidation Potential of Thiophene Oligomers: Theoretical and Experimental Approach; Journal of Polymer Science Part B: Polymer Physics 49 (2011) 1723-1733,Experimental measurements section; Table 5,data/benchmark.csv monomer_smiles,Production row audited against source class.,meas-7dd3ffb9e05496b7,combo-7e352e5cfbe42e8d,model-94c73fc59a8c3c5a,,False,False,False,False,False,False,CURRENT_PRODUCTION_ONTOLOGY_ERROR,False,True,RELABEL_ONTOLOGY,"Camarada Table 5 values come from slow steady-state polarization curves, not ordinary CV onset.",Retained only as monomer_oxidation_onset; do not combine with explicit peak rows.
PROD012,SRC002,data/benchmark.csv row 12,"2,2':5',2''-terthiophene",c1csc(-c2ccc(-c3cccs3)s2)c1,c1csc(-c2ccc(-c3cccs3)s2)c1,KXSFECAJUBPPFE-UHFFFAOYSA-N,True,,monomer_oxidation_onset,NON_CV_STEADY_STATE,0.96,V,"Ag|AgCl, KCl(sat'd)",agagcl,identity; source already reports Ag|AgCl,identity offset 0.00 V; direct Ag|AgCl report,0.0,0.96,0.1 M TBAPF6/dichloromethane,DCM,,0.1 M TBAPF6,0.1,,polycrystalline Pt disk (0.07 cm2),,100,steady-state polarization,source reported,10.1002/polb.22360,M. B. Camarada; P. Jaque; F. R. Díaz; M. A. del Valle; Oxidation Potential of Thiophene Oligomers: Theoretical and Experimental Approach; Journal of Polymer Science Part B: Polymer Physics 49 (2011) 1723-1733,Experimental measurements section; Table 5,data/benchmark.csv monomer_smiles,Production row audited against source class.,meas-9ad4af76813a4ebc,combo-1cbc7e840d413016,model-78f626e3aaa457c9,,False,False,False,False,False,False,CURRENT_PRODUCTION_ONTOLOGY_ERROR,False,True,RELABEL_ONTOLOGY,"Camarada Table 5 values come from slow steady-state polarization curves, not ordinary CV onset.",Retained only as monomer_oxidation_onset; do not combine with explicit peak rows.
PROD013,SRC002,data/benchmark.csv row 13,"2,2':5',2'':5'',2'''-tetrathiophene",c1csc(-c2ccc(-c3ccc(-c4cccs4)s3)s2)c1,c1csc(-c2ccc(-c3ccc(-c4cccs4)s3)s2)c1,FXEJOIFDICYSSO-UHFFFAOYSA-N,True,,monomer_oxidation_onset,NON_CV_STEADY_STATE,0.9,V,"Ag|AgCl, KCl(sat'd)",agagcl,identity; source already reports Ag|AgCl,identity offset 0.00 V; direct Ag|AgCl report,0.0,0.9,0.1 M TBAPF6/dichloromethane,DCM,,0.1 M TBAPF6,0.1,,polycrystalline Pt disk (0.07 cm2),,100,steady-state polarization,source reported,10.1002/polb.22360,M. B. Camarada; P. Jaque; F. R. Díaz; M. A. del Valle; Oxidation Potential of Thiophene Oligomers: Theoretical and Experimental Approach; Journal of Polymer Science Part B: Polymer Physics 49 (2011) 1723-1733,Experimental measurements section; Table 5,data/benchmark.csv monomer_smiles,Production row audited against source class.,meas-140ab61119a9bbb7,combo-5a7da977c7dbdf3f,model-b77839b42c898850,,False,False,False,False,False,False,CURRENT_PRODUCTION_ONTOLOGY_ERROR,False,True,RELABEL_ONTOLOGY,"Camarada Table 5 values come from slow steady-state polarization curves, not ordinary CV onset.",Retained only as monomer_oxidation_onset; do not combine with explicit peak rows.
PROD014,SRC002,data/benchmark.csv row 14,alpha-sexithiophene,c1csc(-c2ccc(-c3ccc(-c4ccc(-c5ccc(-c6cccs6)s5)s4)s3)s2)c1,c1csc(-c2ccc(-c3ccc(-c4ccc(-c5ccc(-c6cccs6)s5)s4)s3)s2)c1,KUJYDIFFRDAYDH-UHFFFAOYSA-N,True,,monomer_oxidation_onset,NON_CV_STEADY_STATE,0.85,V,"Ag|AgCl, KCl(sat'd)",agagcl,identity; source already reports Ag|AgCl,identity offset 0.00 V; direct Ag|AgCl report,0.0,0.85,0.1 M TBAPF6/dichloromethane,DCM,,0.1 M TBAPF6,0.1,,polycrystalline Pt disk (0.07 cm2),,100,steady-state polarization,source reported,10.1002/polb.22360,M. B. Camarada; P. Jaque; F. R. Díaz; M. A. del Valle; Oxidation Potential of Thiophene Oligomers: Theoretical and Experimental Approach; Journal of Polymer Science Part B: Polymer Physics 49 (2011) 1723-1733,Experimental measurements section; Table 5,data/benchmark.csv monomer_smiles,Production row audited against source class.,meas-ab48b0de235f604b,combo-4b39a8327f6144e5,model-14f324a95097e79b,,False,False,False,False,False,False,CURRENT_PRODUCTION_ONTOLOGY_ERROR,False,True,RELABEL_ONTOLOGY,"Camarada Table 5 values come from slow steady-state polarization curves, not ordinary CV onset.",Retained only as monomer_oxidation_onset; do not combine with explicit peak rows.
PROD015,SRC_REPO_BENCHMARK,data/benchmark.csv row 15,"FSeF (4,7-di(furan-2-yl)benzo[c][1,2,5]selenadiazole)",c1ccc(o1)-c1ccc(-c2ccco2)c2n[se]nc12,c1coc(-c2ccc(-c3ccco3)c3n[se]nc23)c1,IJUUBCHDCMDDIG-UHFFFAOYSA-N,True,,monomer_oxidation_peak,CLEAN_CV_PEAK_AGAGCL,1.06,V,Ag/AgCl,agagcl,native Ag/AgCl,none (native Ag/AgCl),0.0,1.06,0.1 M TBAPF6/acetonitrile,acetonitrile,,0.1 M TBAPF6,0.1,,Pt disc 0.02 cm2,,100,cyclic voltammetry,source reported,10.1039/C3PY21061H,"M. Icli-Ozkut; H. Ipek; B. Karabay; A. Cihaner; A. M. Onal; Polym. Chem. 2013, 4, 2457-2463",Fig. 3 + Results text,data/benchmark.csv monomer_smiles,Production row audited against source class.,meas-c7f5d3191e04d8d3,combo-b981b3c54e303f1d,model-08e0d3af22c5e0fd,,True,True,True,False,True,False,CURRENT_PRODUCTION_OK,False,False,KEEP,,first-scan irreversible monomer oxidation peak before film growth; value corrected per full text (FSeF=1.06 not 1.16)
PROD016,SRC_REPO_BENCHMARK,data/benchmark.csv row 16,"FSF (4,7-di(furan-2-yl)benzo[c][1,2,5]thiadiazole)",c1ccc(o1)-c1ccc(-c2ccco2)c2nsnc12,c1coc(-c2ccc(-c3ccco3)c3nsnc23)c1,BJEBVQSFQBACNV-UHFFFAOYSA-N,True,,monomer_oxidation_peak,CLEAN_CV_PEAK_AGAGCL,1.16,V,Ag/AgCl,agagcl,native Ag/AgCl,none (native Ag/AgCl),0.0,1.16,0.1 M TBAPF6/acetonitrile,acetonitrile,,0.1 M TBAPF6,0.1,,Pt disc 0.02 cm2,,100,cyclic voltammetry,source reported,10.1039/C3PY21061H,"M. Icli-Ozkut; H. Ipek; B. Karabay; A. Cihaner; A. M. Onal; Polym. Chem. 2013, 4, 2457-2463",Fig. 3 + Results text,data/benchmark.csv monomer_smiles,Production row audited against source class.,meas-8ff08dc8e5993ec2,combo-73592660fe90dd4d,model-a9e873bb0c310a3e,,True,True,True,False,True,False,CURRENT_PRODUCTION_OK,False,False,KEEP,,first-scan irreversible monomer oxidation peak before film growth; value corrected per full text (FSF=1.16 not 1.06)
PROD017,SRC_REPO_BENCHMARK,data/benchmark.csv row 17,"DFA (9,10-di(furan-2-yl)anthracene)",c1ccc2c(c1)c(-c1ccco1)c1ccccc1c2-c1ccco1,c1coc(-c2c3ccccc3c(-c3ccco3)c3ccccc23)c1,BZJISJKSSPCDGT-UHFFFAOYSA-N,True,,monomer_oxidation_peak,CLEAN_CV_PEAK_AGAGCL,1.0,V,Ag/AgCl,agagcl,native Ag/AgCl,none (native Ag/AgCl),0.0,1.0,0.1 M TBAPF6/acetonitrile,acetonitrile,,0.1 M TBAPF6,0.1,,Pt disc 0.02 cm2,,100,cyclic voltammetry,source reported,10.55730/1300-0527.3419,"A. Kalcik; A. Kivrak; B. Bezgin Carbas; Turk. J. Chem. 2022, 46(4)",Fig. 1 + Results text,data/benchmark.csv monomer_smiles,Production row audited against source class.,meas-09b72db82c479f03,combo-865ce14a1dc587f4,model-ce488df53213b749,,True,True,True,False,True,False,CURRENT_PRODUCTION_OK,False,False,KEEP,,first of two oxidation potentials (1.00 and 1.32 V); DFA does not homopolymerize so 1.00 V is a clean soluble-monomer oxidation not a growth feature
PROD018,SRC_REPO_BENCHMARK,data/benchmark.csv row 18,"OSeO (4,7-di(furan-2-yl)benzo[c][1,2,5]selenadiazole)",c1ccc(o1)-c1ccc(-c2ccco2)c2n[se]nc12,c1coc(-c2ccc(-c3ccco3)c3n[se]nc23)c1,IJUUBCHDCMDDIG-UHFFFAOYSA-N,True,,monomer_oxidation_peak,CLEAN_CV_PEAK_AGAGCL,1.15,V,Ag/AgCl,agagcl,native Ag/AgCl,none (native Ag/AgCl),0.0,1.15,0.1 M TBA salt (UNVERIFIED)/dichloromethane,DCM,,0.1 M TBA salt (UNVERIFIED),0.1,,Pt disc (assumed),,100,cyclic voltammetry,source reported,10.1016/j.jelechem.2016.08.039,"L. C. Karabay; B. Karabay; M. S. Karakoy; A. Cihaner; J. Electroanal. Chem. 2016, 780, 84-89",abstract; CV figure (number unconfirmed),data/benchmark.csv monomer_smiles,Production row audited against source class.,meas-5aa0b21426ea5c33,combo-9a80c289a93007b0,model-ba20bc6bccc73be6,,True,True,True,False,True,False,CURRENT_PRODUCTION_OK,False,False,KEEP,,same molecule as FSeF but in DCM -> distinct group by solvent; electrolyte/scan-rate/locator unconfirmed from paywalled full text - TOLERANCE FLAG
PROD019,SRC_REPO_BENCHMARK,data/benchmark.csv row 19,"SSeS (4,7-di(thiophen-2-yl)benzo[c][1,2,5]selenadiazole)",c1ccc(s1)-c1ccc(-c2cccs2)c2n[se]nc12,c1csc(-c2ccc(-c3cccs3)c3n[se]nc23)c1,FPCWDJTVMDFDNK-UHFFFAOYSA-N,True,,monomer_oxidation_peak,CLEAN_CV_PEAK_AGAGCL,1.25,V,Ag/AgCl,agagcl,native Ag/AgCl,none (native Ag/AgCl),0.0,1.25,0.1 M TBA salt (UNVERIFIED)/dichloromethane,DCM,,0.1 M TBA salt (UNVERIFIED),0.1,,Pt disc (assumed),,100,cyclic voltammetry,source reported,10.1016/j.jelechem.2016.08.039,"L. C. Karabay; B. Karabay; M. S. Karakoy; A. Cihaner; J. Electroanal. Chem. 2016, 780, 84-89",abstract; CV figure (number unconfirmed),data/benchmark.csv monomer_smiles,Production row audited against source class.,meas-31ef7b2ac006f32f,combo-9858b49f2d5fab4e,model-341e0f9f9038e761,,True,True,True,False,True,False,CURRENT_PRODUCTION_OK,False,False,KEEP,,first-scan anodic peak of soluble D-A-D monomer; electrolyte/scan-rate/locator unconfirmed - TOLERANCE FLAG
PROD020,SRC_REPO_BENCHMARK,data/benchmark.csv row 20,"SeSeSe (4,7-di(selenophen-2-yl)benzo[c][1,2,5]selenadiazole)",c1ccc([se]1)-c1ccc(-c2ccc[se]2)c2n[se]nc12,c1c[se]c(-c2ccc(-c3ccc[se]3)c3n[se]nc23)c1,LZSSGPIXPWISPF-UHFFFAOYSA-N,True,,monomer_oxidation_peak,CLEAN_CV_PEAK_AGAGCL,1.19,V,Ag/AgCl,agagcl,native Ag/AgCl,none (native Ag/AgCl),0.0,1.19,0.1 M TBA salt (UNVERIFIED)/dichloromethane,DCM,,0.1 M TBA salt (UNVERIFIED),0.1,,Pt disc (assumed),,100,cyclic voltammetry,source reported,10.1016/j.jelechem.2016.08.039,"L. C. Karabay; B. Karabay; M. S. Karakoy; A. Cihaner; J. Electroanal. Chem. 2016, 780, 84-89",abstract; CV figure (number unconfirmed),data/benchmark.csv monomer_smiles,Production row audited against source class.,meas-23f65b7d78a736bb,combo-625da38f828ceb87,model-a60e00cef3571802,,True,True,True,False,True,False,CURRENT_PRODUCTION_OK,False,False,KEEP,,first-scan anodic peak of soluble D-A-D monomer; electrolyte/scan-rate/locator unconfirmed - TOLERANCE FLAG
PROD021,SRC_REPO_BENCHMARK,data/benchmark.csv row 21,"FTPF (5-(2-ethylhexyl)-1,3-di(furan-2-yl)-thieno[3,4-c]pyrrole-4,6-dione)",O=C1N(CC(CC)CCCC)C(=O)c2c1c(-c1ccco1)sc2-c1ccco1,CCCCC(CC)CN1C(=O)c2c(-c3ccco3)sc(-c3ccco3)c2C1=O,JFKPFMYZZLEHOH-UHFFFAOYSA-N,True,,monomer_oxidation_peak,CLEAN_CV_PEAK_AGAGCL,1.43,V,Ag/AgCl (3 M NaCl),agagcl,identity; native Ag/AgCl,identity; native Ag/AgCl,0.0,1.43,0.1 M TBAH/dichloromethane,DCM,,0.1 M TBAH (TBAPF6),0.1,,Pt disc,,100,cyclic voltammetry,source reported,10.1016/j.jelechem.2020.114000,"Cakal, Cihaner, Onal; J. Electroanal. Chem. 862 (2020) 114000","Section 3.2 + Table 1 (Eox,m and Eox,onset,m); Fig. 3a",data/benchmark.csv monomer_smiles,Production row audited against source class.,meas-a6d34e5b640b65a7,combo-f7b9b440efb32ca2,model-8cbff92714afa698,,True,True,True,False,True,False,CURRENT_PRODUCTION_OK,False,False,KEEP,,TPD D-A-D monomer; irreversible monomer oxidation peak (electropolymerization-active); read directly from PDF Table 1
PROD022,SRC_REPO_BENCHMARK,data/benchmark.csv row 22,"FTPF (5-(2-ethylhexyl)-1,3-di(furan-2-yl)-thieno[3,4-c]pyrrole-4,6-dione)",O=C1N(CC(CC)CCCC)C(=O)c2c1c(-c1ccco1)sc2-c1ccco1,CCCCC(CC)CN1C(=O)c2c(-c3ccco3)sc(-c3ccco3)c2C1=O,JFKPFMYZZLEHOH-UHFFFAOYSA-N,True,,monomer_oxidation_onset,CLEAN_CV_ONSET_AGAGCL,1.25,V,Ag/AgCl (3 M NaCl),agagcl,identity; native Ag/AgCl,identity; native Ag/AgCl,0.0,1.25,0.1 M TBAH/dichloromethane,DCM,,0.1 M TBAH (TBAPF6),0.1,,Pt disc,,100,cyclic voltammetry,source reported,10.1016/j.jelechem.2020.114000,"Cakal, Cihaner, Onal; J. Electroanal. Chem. 862 (2020) 114000","Section 3.2 + Table 1 (Eox,m and Eox,onset,m); Fig. 3a",data/benchmark.csv monomer_smiles,Production row audited against source class.,meas-8a75b15cbfaebe50,combo-f7b9b440efb32ca2,model-4e260ccf753c1b7c,,True,True,True,True,False,False,CURRENT_PRODUCTION_OK,False,False,KEEP,,"Eox,onset,m from Table 1; same molecule/solvent as the peak row but distinct onset label"
PROD023,SRC_REPO_BENCHMARK,data/benchmark.csv row 23,"TTPT (5-(2-ethylhexyl)-1,3-di(thiophen-2-yl)-thieno[3,4-c]pyrrole-4,6-dione)",O=C1N(CC(CC)CCCC)C(=O)c2c1c(-c1cccs1)sc2-c1cccs1,CCCCC(CC)CN1C(=O)c2c(-c3cccs3)sc(-c3cccs3)c2C1=O,UPCNDIGDWVKMBD-UHFFFAOYSA-N,True,,monomer_oxidation_peak,CLEAN_CV_PEAK_AGAGCL,1.56,V,Ag/AgCl (3 M NaCl),agagcl,identity; native Ag/AgCl,identity; native Ag/AgCl,0.0,1.56,0.1 M TBAH/dichloromethane,DCM,,0.1 M TBAH (TBAPF6),0.1,,Pt disc,,100,cyclic voltammetry,source reported,10.1016/j.jelechem.2020.114000,"Cakal, Cihaner, Onal; J. Electroanal. Chem. 862 (2020) 114000","Section 3.2 + Table 1 (Eox,m and Eox,onset,m); Fig. 3a",data/benchmark.csv monomer_smiles,Production row audited against source class.,meas-792371951d44b104,combo-2930f5533919166c,model-0c43c477574a4f6e,,True,True,True,False,True,False,CURRENT_PRODUCTION_OK,False,False,KEEP,,TPD D-A-D monomer; irreversible monomer oxidation peak (electropolymerization-active); read directly from PDF Table 1
PROD024,SRC_REPO_BENCHMARK,data/benchmark.csv row 24,"TTPT (5-(2-ethylhexyl)-1,3-di(thiophen-2-yl)-thieno[3,4-c]pyrrole-4,6-dione)",O=C1N(CC(CC)CCCC)C(=O)c2c1c(-c1cccs1)sc2-c1cccs1,CCCCC(CC)CN1C(=O)c2c(-c3cccs3)sc(-c3cccs3)c2C1=O,UPCNDIGDWVKMBD-UHFFFAOYSA-N,True,,monomer_oxidation_onset,CLEAN_CV_ONSET_AGAGCL,1.32,V,Ag/AgCl (3 M NaCl),agagcl,identity; native Ag/AgCl,identity; native Ag/AgCl,0.0,1.32,0.1 M TBAH/dichloromethane,DCM,,0.1 M TBAH (TBAPF6),0.1,,Pt disc,,100,cyclic voltammetry,source reported,10.1016/j.jelechem.2020.114000,"Cakal, Cihaner, Onal; J. Electroanal. Chem. 862 (2020) 114000","Section 3.2 + Table 1 (Eox,m and Eox,onset,m); Fig. 3a",data/benchmark.csv monomer_smiles,Production row audited against source class.,meas-078febbe3cc69b3e,combo-2930f5533919166c,model-db8d9635fd2225dc,,True,True,True,True,False,False,CURRENT_PRODUCTION_OK,False,False,KEEP,,"Eox,onset,m from Table 1; same molecule/solvent as the peak row but distinct onset label"
PROD025,SRC_REPO_BENCHMARK,data/benchmark.csv row 25,"STPS (5-(2-ethylhexyl)-1,3-di(selenophen-2-yl)-thieno[3,4-c]pyrrole-4,6-dione)",O=C1N(CC(CC)CCCC)C(=O)c2c1c(-c1ccc[se]1)sc2-c1ccc[se]1,CCCCC(CC)CN1C(=O)c2c(-c3ccc[se]3)sc(-c3ccc[se]3)c2C1=O,ARDURFBOSZRHGX-UHFFFAOYSA-N,True,,monomer_oxidation_peak,CLEAN_CV_PEAK_AGAGCL,1.52,V,Ag/AgCl (3 M NaCl),agagcl,identity; native Ag/AgCl,identity; native Ag/AgCl,0.0,1.52,0.1 M TBAH/dichloromethane,DCM,,0.1 M TBAH (TBAPF6),0.1,,Pt disc,,100,cyclic voltammetry,source reported,10.1016/j.jelechem.2020.114000,"Cakal, Cihaner, Onal; J. Electroanal. Chem. 862 (2020) 114000","Section 3.2 + Table 1 (Eox,m and Eox,onset,m); Fig. 3a",data/benchmark.csv monomer_smiles,Production row audited against source class.,meas-9a45dc49ef010184,combo-969cc520ce250be4,model-a53ee3e88bcbea03,,True,True,True,False,True,False,CURRENT_PRODUCTION_OK,False,False,KEEP,,TPD D-A-D monomer; irreversible monomer oxidation peak (electropolymerization-active); read directly from PDF Table 1
PROD026,SRC_REPO_BENCHMARK,data/benchmark.csv row 26,"STPS (5-(2-ethylhexyl)-1,3-di(selenophen-2-yl)-thieno[3,4-c]pyrrole-4,6-dione)",O=C1N(CC(CC)CCCC)C(=O)c2c1c(-c1ccc[se]1)sc2-c1ccc[se]1,CCCCC(CC)CN1C(=O)c2c(-c3ccc[se]3)sc(-c3ccc[se]3)c2C1=O,ARDURFBOSZRHGX-UHFFFAOYSA-N,True,,monomer_oxidation_onset,CLEAN_CV_ONSET_AGAGCL,1.25,V,Ag/AgCl (3 M NaCl),agagcl,identity; native Ag/AgCl,identity; native Ag/AgCl,0.0,1.25,0.1 M TBAH/dichloromethane,DCM,,0.1 M TBAH (TBAPF6),0.1,,Pt disc,,100,cyclic voltammetry,source reported,10.1016/j.jelechem.2020.114000,"Cakal, Cihaner, Onal; J. Electroanal. Chem. 862 (2020) 114000","Section 3.2 + Table 1 (Eox,m and Eox,onset,m); Fig. 3a",data/benchmark.csv monomer_smiles,Production row audited against source class.,meas-2a3d38e38939c7ad,combo-969cc520ce250be4,model-c5dba8c763d0d371,,True,True,True,True,False,False,CURRENT_PRODUCTION_OK,False,False,KEEP,,"Eox,onset,m from Table 1; same molecule/solvent as the peak row but distinct onset label"
PROD027,SRC004,data/benchmark.csv row 27,"3,6-di(2-furyl)-9H-carbazole (M1)",c1ccc(o1)-c1ccc2[nH]c3ccc(-c4ccco4)cc3c2c1,c1coc(-c2ccc3[nH]c4ccc(-c5ccco5)cc4c3c2)c1,YPYIESORSNBJHB-UHFFFAOYSA-N,True,,monomer_oxidation_peak,CLEAN_CV_PEAK_AGAGCL,1.0,V,Ag/AgCl (3 M NaCl),agagcl,identity; native Ag/AgCl,identity; native Ag/AgCl,0.0,1.0,0.1 M TBAH/acetonitrile,acetonitrile,,0.1 M TBAH (TBAPF6),0.1,,Pt,,,cyclic voltammetry,source reported,10.1016/j.jelechem.2015.04.041,"Oguzturk, Tirkes, Onal; J. Electroanal. Chem. 750 (2015) 1-8","Section 3.2; Fig. 2 discussion (M1 1.0, M2 0.93, M3 0.98, M4 1.08 V vs Ag/AgCl)",data/benchmark.csv monomer_smiles,Production row audited against source class.,meas-5cb4bd7199a8788d,combo-e1c7488b9d8a17d9,model-6a9a4ef3ac99555f,,True,True,True,False,True,False,CURRENT_PRODUCTION_OK,False,False,KEEP,,"first-anodic-scan irreversible monomer oxidation peak; values explicit in journal text (M3=0.98 V, no conflict in published version); paper states '1.0 V' (1 decimal)"
PROD028,SRC004,data/benchmark.csv row 28,"3,6-di(2-furyl)-9-ethyl-carbazole (M2)",c1ccc(o1)-c1ccc2n(CC)c3ccc(-c4ccco4)cc3c2c1,CCn1c2ccc(-c3ccco3)cc2c2cc(-c3ccco3)ccc21,MSFQALXDQDWFKQ-UHFFFAOYSA-N,True,,monomer_oxidation_peak,CLEAN_CV_PEAK_AGAGCL,0.93,V,Ag/AgCl (3 M NaCl),agagcl,identity; native Ag/AgCl,identity; native Ag/AgCl,0.0,0.93,0.1 M TBAH/acetonitrile,acetonitrile,,0.1 M TBAH (TBAPF6),0.1,,Pt,,,cyclic voltammetry,source reported,10.1016/j.jelechem.2015.04.041,"Oguzturk, Tirkes, Onal; J. Electroanal. Chem. 750 (2015) 1-8","Section 3.2; Fig. 2 discussion (M1 1.0, M2 0.93, M3 0.98, M4 1.08 V vs Ag/AgCl)",data/benchmark.csv monomer_smiles,Production row audited against source class.,meas-e9e276ec04b447ab,combo-2609d57adaef7df0,model-75794df9a30731bc,,True,True,True,False,True,False,CURRENT_PRODUCTION_OK,False,False,KEEP,,"first-anodic-scan irreversible monomer oxidation peak; values explicit in journal text (M3=0.98 V, no conflict in published version)"
PROD029,SRC004,data/benchmark.csv row 29,"2,7-di(2-furyl)-9H-carbazole (M3)",c1ccc(o1)-c1ccc2c(c1)[nH]c1cc(-c3ccco3)ccc12,c1coc(-c2ccc3c(c2)[nH]c2cc(-c4ccco4)ccc23)c1,PWFCGUMOFHJBAE-UHFFFAOYSA-N,True,,monomer_oxidation_peak,CLEAN_CV_PEAK_AGAGCL,0.98,V,Ag/AgCl (3 M NaCl),agagcl,identity; native Ag/AgCl,identity; native Ag/AgCl,0.0,0.98,0.1 M TBAH/acetonitrile,acetonitrile,,0.1 M TBAH (TBAPF6),0.1,,Pt,,,cyclic voltammetry,source reported,10.1016/j.jelechem.2015.04.041,"Oguzturk, Tirkes, Onal; J. Electroanal. Chem. 750 (2015) 1-8","Section 3.2; Fig. 2 discussion (M1 1.0, M2 0.93, M3 0.98, M4 1.08 V vs Ag/AgCl)",data/benchmark.csv monomer_smiles,Production row audited against source class.,meas-3d7fe89073739d3a,combo-45aaa6a4a865de96,model-648b3ed0dd4a58ac,,True,True,True,False,True,False,CURRENT_PRODUCTION_OK,False,False,KEEP,,"first-anodic-scan irreversible monomer oxidation peak; values explicit in journal text (M3=0.98 V, no conflict in published version)"
PROD030,SRC004,data/benchmark.csv row 30,"2,7-di(2-furyl)-9-(tridecan-7-yl)-9H-carbazole (M4)",c1ccc(o1)-c1ccc2c(c1)n(C(CCCCCC)CCCCCC)c1cc(-c3ccco3)ccc12,CCCCCCC(CCCCCC)n1c2cc(-c3ccco3)ccc2c2ccc(-c3ccco3)cc21,IYXHMAVVYRMDPJ-UHFFFAOYSA-N,True,,monomer_oxidation_peak,CLEAN_CV_PEAK_AGAGCL,1.08,V,Ag/AgCl (3 M NaCl),agagcl,identity; native Ag/AgCl,identity; native Ag/AgCl,0.0,1.08,0.1 M TBAH/acetonitrile,acetonitrile,,0.1 M TBAH (TBAPF6),0.1,,Pt,,,cyclic voltammetry,source reported,10.1016/j.jelechem.2015.04.041,"Oguzturk, Tirkes, Onal; J. Electroanal. Chem. 750 (2015) 1-8","Section 3.2; Fig. 2 discussion (M1 1.0, M2 0.93, M3 0.98, M4 1.08 V vs Ag/AgCl)",data/benchmark.csv monomer_smiles,Production row audited against source class.,meas-fc57ea5a632b5cdf,combo-45b7b6c87f3a54bf,model-4217dbf0938eb79d,,True,True,True,False,True,False,CURRENT_PRODUCTION_OK,False,False,KEEP,,"first-anodic-scan irreversible monomer oxidation peak; values explicit in journal text (M3=0.98 V, no conflict in published version)"
PROD031,SRC_REPO_BENCHMARK,data/benchmark.csv row 31,"5,7-di(thiophen-2-yl)-2,3-dihydro-1H-pyrrolo[3,4-d]pyridazine-1,4(6H)-dione (cpd 5)",O=C1NNC(=O)c2c(-c3cccs3)[nH]c(-c3cccs3)c12,O=c1[nH][nH]c(=O)c2c(-c3cccs3)[nH]c(-c3cccs3)c12,PVUVHHZLZXIIRH-UHFFFAOYSA-N,True,,monomer_oxidation_peak,CLEAN_CV_PEAK_AGAGCL,1.08,V,Ag/AgCl (3 M NaCl),agagcl,identity; native Ag/AgCl,identity; native Ag/AgCl,0.0,1.08,0.1 M LiClO4/acetonitrile,acetonitrile,,0.1 M LiClO4,0.1,,ITO or Pt,,,cyclic voltammetry,source reported,10.1007/s10895-016-1978-x,"Algi, Oztas, Tirkes, Cihaner, Algi; J. Fluoresc. 27 (2017) 509-519","Abstract + Results (compounds 5,6)",data/benchmark.csv monomer_smiles,Production row audited against source class.,meas-c12a0865f8e2e0b2,combo-ce17b20c7faa31ef,model-add182f19828c14c,,True,True,True,False,True,False,CURRENT_PRODUCTION_OK,False,False,KEEP,,"verbatim '1.08 V and 1.33 V vs Ag/AgCl'; provenance = deep-research verbatim quote, primary PDF not yet personally re-read"
PROD032,SRC_REPO_BENCHMARK,data/benchmark.csv row 32,"6-phenyl-5,7-di(thiophen-2-yl)-2,3-dihydro-1H-pyrrolo[3,4-d]pyridazine-1,4(6H)-dione (cpd 6)",O=C1NNC(=O)c2c(-c3cccs3)n(-c3ccccc3)c(-c4cccs4)c12,O=c1[nH][nH]c(=O)c2c(-c3cccs3)n(-c3ccccc3)c(-c3cccs3)c12,PSLYYVMPUKKLDS-UHFFFAOYSA-N,True,,monomer_oxidation_peak,CLEAN_CV_PEAK_AGAGCL,1.33,V,Ag/AgCl (3 M NaCl),agagcl,identity; native Ag/AgCl,identity; native Ag/AgCl,0.0,1.33,0.1 M LiClO4/acetonitrile,acetonitrile,,0.1 M LiClO4,0.1,,ITO or Pt,,,cyclic voltammetry,source reported,10.1007/s10895-016-1978-x,"Algi, Oztas, Tirkes, Cihaner, Algi; J. Fluoresc. 27 (2017) 509-519","Abstract + Results (compounds 5,6)",data/benchmark.csv monomer_smiles,Production row audited against source class.,meas-97d2144620dfe63f,combo-237ba1f0dc8d7785,model-393746e37f334a64,,True,True,True,False,True,False,CURRENT_PRODUCTION_OK,False,False,KEEP,,"verbatim '1.08 V and 1.33 V vs Ag/AgCl'; provenance = deep-research verbatim quote, primary PDF not yet personally re-read"
PROD033,SRC_REPO_BENCHMARK,data/benchmark.csv row 33,"dithieno[3,2-b:2',3'-d]pyrrole",c1cc2[nH]c3ccsc3c2s1,c1cc2[nH]c3ccsc3c2s1,VBSAGAKIMFPMFV-UHFFFAOYSA-N,True,,monomer_oxidation_peak,CLEAN_CV_PEAK_AGAGCL,0.52,V,Ag/AgCl,agagcl,identity; source already reports Ag/AgCl,identity offset 0.00 V; direct Ag/AgCl report,0.0,0.52,0.1 M TEAP/acetonitrile,acetonitrile,,0.1 M TEAP,0.1,,ITO,,,cyclic voltammetry,source reported,Prog. Polym. Sci. 38 (2013) 1773; Eur. Polym. J. 2023 DTP review (PII S0014305723008832),"Berlin, Pagani, Zotti, Schiavon 1992 (first CV oxidation peak 'about 0.52 V' vs Ag/AgCl, 0.1 M TEAP/MeCN, ITO); reviewed in S. C. Rasmussen and S. J. Evenson, Prog. Polym. Sci. 38 (2013) 1773; cross-ref Eur. Polym. J. 2023 DTP review","DTP synthesis/electrochemistry discussion citing Berlin et al. 1992 first-CV oxidation peak (Rasmussen & Evenson, Prog. Polym. Sci. 2013, sect. on DTP)",data/benchmark.csv monomer_smiles,Production row audited against source class.,meas-b4bd3cbc773e5f70,combo-4041b80292fa5327,model-7d9bcf9a233a23cf,,True,True,True,False,True,False,CURRENT_PRODUCTION_OK,False,False,KEEP,,"DTP cleanest low-Eox donor lead; value reported as 'about 0.52 V'; ITO working electrode. Tier B -> enriches agagcl_peak_relaxed only, not the tier-A strict peak set."
PROD034,SRC_REPO_BENCHMARK,data/benchmark.csv row 34,3-methylthiophene,Cc1ccsc1,Cc1ccsc1,QENGPZGAWFQWCZ-UHFFFAOYSA-N,True,,monomer_oxidation_onset,CLEAN_CV_ONSET_AGAGCL,1.55,V,SCE,agagcl,SCE->Ag/AgCl +0.044 V (aqueous approx; nonaqueous LJ caveat),SCE->Ag/AgCl +0.044 V,0.044,1.594,TBA salt/acetonitrile,acetonitrile,,TBA salt (conc. not stated),,,,,,cyclic voltammetry,source reported,J. Phys. Chem. 88 (1984) 4343,"R. J. Waltman, A. F. Diaz, J. Bargon, J. Phys. Chem. 88 (1984) 4343 (primary substituent-effect family table); 3-methylthiophene 'about 1.55 V vs SCE' in acetonitrile","Waltman, Diaz & Bargon 1984, substituent-effect oxidation-potential family table (3-methylthiophene ~1.55 V vs SCE in MeCN)",data/benchmark.csv monomer_smiles,Production row audited against source class.,meas-b8ed939bd28a8057,combo-7de6d198f53f8809,model-a0ddde1698f9b681,,True,True,True,True,False,False,CURRENT_PRODUCTION_OK,False,False,KEEP,,Native 1.55 V vs SCE -> +0.044 -> 1.594 V vs Ag/AgCl. Onset (not peak); electrolyte conc./electrode/scan rate not all stated. Tier B -> enriches agagcl_onset_relaxed only.
PROD035,SRC_REPO_BENCHMARK,data/benchmark.csv row 35,aniline,Nc1ccccc1,Nc1ccccc1,PAYRUJLWNCNPSJ-UHFFFAOYSA-N,True,,monomer_oxidation_peak,CLEAN_CV_PEAK_AGAGCL,0.96,V,Ag/AgCl,agagcl,identity; native Ag/AgCl,identity; native Ag/AgCl,0.0,0.96,0.1 M LiBF4/acetonitrile,acetonitrile,,0.1 M LiBF4,0.1,,Pt,,,cyclic voltammetry,source reported,10.1016/S0014-3057(04)00309-X,aniline-thiophene copolymer study (research partD row 15); DOI 10.1016/S0014-3057(04)00309-X,aniline monomer first anodic oxidation peak; exact figure/table not specified in research partD,data/benchmark.csv monomer_smiles,Production row audited against source class.,meas-bd396675cd32a587,combo-13a77a33f58770c0,model-1b9244a86eddb852,,True,True,True,False,True,False,CURRENT_PRODUCTION_OK,False,False,KEEP,,Native Ag/AgCl aniline monomer oxidation peak in MeCN; Bucket A per research partD. Tier B: native Ag/AgCl peak but exact primary figure/table not pinned in the research doc (confirm locator to consider tier A).
PROD036,SRC_REPO_BENCHMARK,data/benchmark.csv row 36,3-methylselenophene,Cc1cc[se]c1,Cc1cc[se]c1,AZBHGKRVIRJVQG-UHFFFAOYSA-N,True,,monomer_oxidation_onset,CLEAN_CV_ONSET_AGAGCL,1.17,V,Ag/AgCl,agagcl,identity; native Ag/AgCl,identity; native Ag/AgCl,0.0,1.17,TBAPF6/dichloromethane,DCM,,TBAPF6,,,,,,cyclic voltammetry,source reported,10.1016/j.matlet.2020.127456,3-MeSe-EDOT hybrid study (research partD row 25); Materials Letters; DOI 10.1016/j.matlet.2020.127456,3-methylselenophene monomer oxidation onset; exact figure/table not specified in research partD,data/benchmark.csv monomer_smiles,Production row audited against source class.,meas-c0efff1fe10629af,combo-24dcfc7466f0877e,model-fd589d4a405d81db,,True,True,True,True,False,False,CURRENT_PRODUCTION_OK,False,False,KEEP,,"Native Ag/AgCl 3-methylselenophene monomer oxidation onset in DCM; Bucket A per research partD. Tier B: onset, non-MeCN solvent, medium confidence."
PROD037,SRC_REPO_BENCHMARK,data/benchmark.csv row 37,diphenylamine,c1ccc(Nc2ccccc2)cc1,c1ccc(Nc2ccccc2)cc1,DMBHHRLKUKUOEG-UHFFFAOYSA-N,True,,monomer_oxidation_peak,CLEAN_CV_PEAK_AGAGCL,0.83,V,SCE,agagcl,"SCE->Ag/AgCl +0.045 V (Pavlishchuk & Addison 2000, DOI 10.1016/S0020-1693(99)00407-7)","SCE->Ag/AgCl +0.045 V (Pavlishchuk & Addison 2000, DOI 10.1016/S0020-1693(99)00407-7)",0.045,0.875,acetonitrile,acetonitrile,,,,,rotating Pt,,,cyclic voltammetry,source reported,10.1016/0026-265X(67)90012-4,aromatic-amine oxidation (research partD row 19); DOI 10.1016/0026-265X(67)90012-4,diphenylamine oxidation peak (research partD row 19); exact table not pinned,data/benchmark.csv monomer_smiles,Production row audited against source class.,meas-269651a0b2a82b55,combo-bdf9dc2566527948,model-26d5a54c91962ff4,,True,True,True,False,True,False,CURRENT_PRODUCTION_OK,False,False,KEEP,,"diphenylamine monomer oxidation peak (Epa); SCE->Ag/AgCl +0.045 V (P&A 2000); carries ~0.05-0.15 V liquid-junction floor. Promoted from candidates (decide-and-report; tier B, relaxed track only). Screening-grade."
