Repository: Caesiumatic/CombHTS

# CombHTS

CombHTS screens monomer–solvent–electrolyte combinations for
electropolymerization. It addresses a coupled selection problem: a promising
monomer also needs a compatible solvent and supporting electrolyte under the
conditions required for oxidation and polymer growth.

## Approach

CombHTS separates molecular calculations from combinatorial ranking. It
calibrates per-species property estimates, applies compatibility constraints,
and ranks the surviving combinations.

Molecular descriptors are computed for individual species and solvent
environments, then reused across candidate combinations. This avoids repeating

File: data/lit_curation/eox_r11_r21_rescue_review.csv
record_id,source_compound_label,exact_monomer_name,input_smiles,canonical_smiles,inchikey,calculated_formula,source_formula,formula_match,monomer_class,label_type,potential_original_V,reference_electrode_original,reference_calibration_text,conversion_equation,potential_vs_AgAgCl_V,conversion_check_pass,solvent,solvent_composition,supporting_electrolyte,electrolyte_concentration_M,monomer_concentration_M,working_electrode,scan_rate_mV_s,source_doi,doi_status,full_citation,structure_source_locator,electrochemistry_source_locator,structure_transcription_confidence,rdkit_parse_ok,duplicate_internal,duplicate_production_benchmark,independent_group_id,research_status,review_classification,blocking_issue,review_notes
R11,EDOT-PT,"4,7-bis(2,3-dihydrothieno[3,4-b][1,4]dioxin-5-yl)-[1,2,5]thiadiazolo[3,4-c]pyridine",c1sc(-c2cnc(-c3scc4c3OCCO4)c3nsnc23)c2c1OCCO2,c1sc(-c2cnc(-c3scc4c3OCCO4)c3nsnc23)c2c1OCCO2,ZGAIFZWQACXIJT-UHFFFAOYSA-N,C17H11N3O4S3,,NOT_PROVIDED,thiadiazolopyridine_donor_acceptor,monomer_oxidation_onset,0.94,Ag wire pseudo-reference,"Ag wire (0.02 V vs. SCE.) as pseudo-reference electrode; before and after each experiment, the silver pseudo reference was calibrated versus the ferrocene redox couple and then adjusted to match the SCE reference potential.",E_AgAgCl = E_original + 0.065 V,1.005,True,ACN/DCM,1:1 v/v,TBAPF6,0.2,0.005,"Pt wire, 0.5 mm diameter",100.0,,NO_DOI_FOUND_AFTER_TARGETED_SEARCH,"Liu, X.; Kong, L.; Zhang, Y.; Ju, X.; Zhao, J.; Li, Y. Novel Donor-acceptor Type Electrochromic Polymers based on [1,2,5]thiadiazolo[3,4-c] pyridine as the acceptor unit. International Journal of Electrochemical Science 2016, 11(1), 343-358.",Scheme 1; Sections 2.2.3 and 2.2.6,Section 3.2; Figure 1; Table 1 (pp. 349 and 353 of PDF),MODERATE,True,False,False,eox-r11-r21-6af3806deb7ece50,RESEARCH_READY_FOR_RDKIT_AUDIT,PROMOTE_NOW_CANDIDATE,,"No source formula was provided; retained analytical locator for human review. Analytical locator: Sections 2.2.4-2.2.6; 1H and 13C NMR only. No DOI found, but durable article/PDF provenance is recorded. Approved reference conversion reproduced exactly."
R12,MTTP,"4,7-bis(4-methylthiophen-2-yl)-[1,2,5]thiadiazolo[3,4-c]pyridine",Cc1cc(-c2cnc(-c3csc(C)c3)c3nsnc23)cs1,Cc1cc(-c2cnc(-c3csc(C)c3)c3nsnc23)cs1,GUPKIRAVJNLDBR-UHFFFAOYSA-N,C15H11N3S3,,NOT_PROVIDED,thiadiazolopyridine_donor_acceptor,monomer_oxidation_onset,1.32,Ag wire pseudo-reference,"Ag wire (0.02 V vs. SCE.) as pseudo-reference electrode; before and after each experiment, the silver pseudo reference was calibrated versus the ferrocene redox couple and then adjusted to match the SCE reference potential.",E_AgAgCl = E_original + 0.065 V,1.385,True,ACN/DCM,1:1 v/v,TBAPF6,0.2,0.005,"Pt wire, 0.5 mm diameter",100.0,,NO_DOI_FOUND_AFTER_TARGETED_SEARCH,"Liu, X.; Kong, L.; Zhang, Y.; Ju, X.; Zhao, J.; Li, Y. Novel Donor-acceptor Type Electrochromic Polymers based on [1,2,5]thiadiazolo[3,4-c] pyridine as the acceptor unit. International Journal of Electrochemical Science 2016, 11(1), 343-358.",Scheme 1; Sections 2.2.3 and 2.2.4,Section 3.2; Figure 1; Table 1 (pp. 349 and 353 of PDF),MODERATE,True,False,False,eox-r11-r21-6d4bda64b18c91a5,RESEARCH_READY_FOR_RDKIT_AUDIT,PROMOTE_NOW_CANDIDATE,,"No source formula was provided; retained analytical locator for human review. Analytical locator: Sections 2.2.4-2.2.6; 1H and 13C NMR only. No DOI found, but durable article/PDF provenance is recorded. Approved reference conversion reproduced exactly."
R13,BTTP,"4,7-bis(4-butylthiophen-2-yl)-[1,2,5]thiadiazolo[3,4-c]pyridine",CCCCc1cc(-c2cnc(-c3csc(CCCC)c3)c3nsnc23)cs1,CCCCc1cc(-c2cnc(-c3csc(CCCC)c3)c3nsnc23)cs1,ONLXGYDKFKVKCR-UHFFFAOYSA-N,C21H23N3S3,,NOT_PROVIDED,thiadiazolopyridine_donor_acceptor,monomer_oxidation_onset,1.28,Ag wire pseudo-reference,"Ag wire (0.02 V vs. SCE.) as pseudo-reference electrode; before and after each experiment, the silver pseudo reference was calibrated versus the ferrocene redox couple and then adjusted to match the SCE reference potential.",E_AgAgCl = E_original + 0.065 V,1.345,True,ACN/DCM,1:1 v/v,TBAPF6,0.2,0.005,"Pt wire, 0.5 mm diameter",100.0,,NO_DOI_FOUND_AFTER_TARGETED_SEARCH,"Liu, X.; Kong, L.; Zhang, Y.; Ju, X.; Zhao, J.; Li, Y. Novel Donor-acceptor Type Electrochromic Polymers based on [1,2,5]thiadiazolo[3,4-c] pyridine as the acceptor unit. International Journal of Electrochemical Science 2016, 11(1), 343-358.",Scheme 1; Sections 2.2.3 and 2.2.5,Section 3.2; Figure 1; Table 1 (pp. 349 and 353 of PDF),MODERATE,True,False,False,eox-r11-r21-94f39c336876bb88,RESEARCH_READY_FOR_RDKIT_AUDIT,PROMOTE_NOW_CANDIDATE,,"No source formula was provided; retained analytical locator for human review. Analytical locator: Sections 2.2.4-2.2.6; 1H and 13C NMR only. No DOI found, but durable article/PDF provenance is recorded. Approved reference conversion reproduced exactly."
R14,M1,"2,3-bis(4-decyloxyphenyl)-5,8-bis(thiophen-2-yl)pyrido[4,3-b]pyrazine",CCCCCCCCCCOc1ccc(-c2nc3c(-c4ccsc4)cnc(-c4ccsc4)c3nc2-c2ccc(OCCCCCCCCCC)cc2)cc1,CCCCCCCCCCOc1ccc(-c2nc3c(-c4ccsc4)cnc(-c4ccsc4)c3nc2-c2ccc(OCCCCCCCCCC)cc2)cc1,FMUXXGPBENXYEG-UHFFFAOYSA-N,C47H57N3O2S2,C47H57N3O2S2,TRUE,pyridopyrazine_donor_acceptor,monomer_oxidation_onset,1.15,Ag wire pseudo-reference,Silver wire (0.03 V vs. saturated calomel electrode (SCE)) as pseudo-reference electrode.,E_AgAgCl = E_original + 0.075 V,1.225,True,ACN/DCM,1:1 v/v,TBAPF6,0.1,0.005,"Pt wire, 0.5 mm diameter",100.0,10.3390/polym8100377,DOI_VERIFIED,"Zhang, Y.; Liu, X.; Wang, M.; Liu, X.; Zhao, J. Low Band Gap Donor-Acceptor Type Polymers Containing 2,3-Bis(4-(decyloxy)phenyl)pyrido[4,3-b]pyrazine as Acceptor and Different Thiophene Derivatives as Donors. Polymers 2016, 8(10), 377. https://doi.org/10.3390/polym8100377",Scheme 2,Section 3.1; Figure 1 for M1 and Supplementary Figure S8a-c for M2-M4,HIGH,True,False,False,eox-r11-r21-d26cf5800758c0b4,RESEARCH_READY_FOR_RDKIT_AUDIT,PROMOTE_NOW_CANDIDATE,,Source formula/HRMS formula agrees with RDKit formula. HRMS calcd 759.3892; found 759.3887 Approved reference conversion reproduced exactly.
R15,M2,"2,3-bis(4-decyloxyphenyl)-5,8-bis(4-butylthiophen-2-yl)pyrido[4,3-b]pyrazine",CCCCCCCCCCOc1ccc(-c2nc3c(-c4csc(CCCC)c4)cnc(-c4csc(CCCC)c4)c3nc2-c2ccc(OCCCCCCCCCC)cc2)cc1,CCCCCCCCCCOc1ccc(-c2nc3c(-c4csc(CCCC)c4)cnc(-c4csc(CCCC)c4)c3nc2-c2ccc(OCCCCCCCCCC)cc2)cc1,BTCKIACZWSICSZ-UHFFFAOYSA-N,C55H73N3O2S2,C55H73N3O2S2,TRUE,pyridopyrazine_donor_acceptor,monomer_oxidation_onset,1.15,Ag wire pseudo-reference,Silver wire (0.03 V vs. saturated calomel electrode (SCE)) as pseudo-reference electrode.,E_AgAgCl = E_original + 0.075 V,1.225,True,ACN/DCM,1:1 v/v,TBAPF6,0.1,0.005,"Pt wire, 0.5 mm diameter",100.0,10.3390/polym8100377,DOI_VERIFIED,"Zhang, Y.; Liu, X.; Wang, M.; Liu, X.; Zhao, J. Low Band Gap Donor-Acceptor Type Polymers Containing 2,3-Bis(4-(decyloxy)phenyl)pyrido[4,3-b]pyrazine as Acceptor and Different Thiophene Derivatives as Donors. Polymers 2016, 8(10), 377. https://doi.org/10.3390/polym8100377",Scheme 2,Section 3.1; Figure 1 for M1 and Supplementary Figure S8a-c for M2-M4,HIGH,True,False,False,eox-r11-r21-f2f16c71ee3f2ca8,RESEARCH_READY_FOR_RDKIT_AUDIT,PROMOTE_NOW_CANDIDATE,,Source formula/HRMS formula agrees with RDKit formula. HRMS calcd 871.5144; found 871.5138 Approved reference conversion reproduced exactly.
R16,M3,"2,3-bis(4-decyloxyphenyl)-5,8-bis(4-hexyloxythiophen-2-yl)pyrido[4,3-b]pyrazine",CCCCCCCCCCOc1ccc(-c2nc3c(-c4csc(OCCCCCC)c4)cnc(-c4csc(OCCCCCC)c4)c3nc2-c2ccc(OCCCCCCCCCC)cc2)cc1,CCCCCCCCCCOc1ccc(-c2nc3c(-c4csc(OCCCCCC)c4)cnc(-c4csc(OCCCCCC)c4)c3nc2-c2ccc(OCCCCCCCCCC)cc2)cc1,ACEPSIFEINJBQN-UHFFFAOYSA-N,C59H81N3O4S2,C59H81N3O4S2,TRUE,pyridopyrazine_donor_acceptor,monomer_oxidation_onset,0.95,Ag wire pseudo-reference,Silver wire (0.03 V vs. saturated calomel electrode (SCE)) as pseudo-reference electrode.,E_AgAgCl = E_original + 0.075 V,1.025,True,ACN/DCM,1:1 v/v,TBAPF6,0.1,0.005,"Pt wire, 0.5 mm diameter",100.0,10.3390/polym8100377,DOI_VERIFIED,"Zhang, Y.; Liu, X.; Wang, M.; Liu, X.; Zhao, J. Low Band Gap Donor-Acceptor Type Polymers Containing 2,3-Bis(4-(decyloxy)phenyl)pyrido[4,3-b]pyrazine as Acceptor and Different Thiophene Derivatives as Donors. Polymers 2016, 8(10), 377. https://doi.org/10.3390/polym8100377",Scheme 2,Section 3.1; Figure 1 for M1 and Supplementary Figure S8a-c for M2-M4,HIGH,True,False,False,eox-r11-r21-15b50544dc4b6937,RESEARCH_READY_FOR_RDKIT_AUDIT,PROMOTE_NOW_CANDIDATE,,Source formula/HRMS formula agrees with RDKit formula. HRMS calcd 959.5668; found 959.5664 Approved reference conversion reproduced exactly.
R17,M4,"2,3-bis(4-decyloxyphenyl)-5,8-bis(2,3-dihydrothieno[3,4-b][1,4]dioxin-7-yl)pyrido[4,3-b]pyrazine",CCCCCCCCCCOc1ccc(-c2nc3c(-c4scc5c4OCCO5)cnc(-c4scc5c4OCCO5)c3nc2-c2ccc(OCCCCCCCCCC)cc2)cc1,CCCCCCCCCCOc1ccc(-c2nc3c(-c4scc5c4OCCO5)cnc(-c4scc5c4OCCO5)c3nc2-c2ccc(OCCCCCCCCCC)cc2)cc1,LPQOXDIVUOGPGI-UHFFFAOYSA-N,C51H61N3O6S2,C51H61N3O6S2,TRUE,pyridopyrazine_donor_acceptor,monomer_oxidation_onset,0.77,Ag wire pseudo-reference,Silver wire (0.03 V vs. saturated calomel electrode (SCE)) as pseudo-reference electrode.,E_AgAgCl = E_original + 0.075 V,0.845,True,ACN/DCM,1:1 v/v,TBAPF6,0.1,0.005,"Pt wire, 0.5 mm diameter",100.0,10.3390/polym8100377,DOI_VERIFIED,"Zhang, Y.; Liu, X.; Wang, M.; Liu, X.; Zhao, J. Low Band Gap Donor-Acceptor Type Polymers Containing 2,3-Bis(4-(decyloxy)phenyl)pyrido[4,3-b]pyrazine as Acceptor and Different Thiophene Derivatives as Donors. Polymers 2016, 8(10), 377. https://doi.org/10.3390/polym8100377",Scheme 2,Section 3.1; Figure 1 for M1 and Supplementary Figure S8a-c for M2-M4,HIGH,True,False,False,eox-r11-r21-9788ed31c2d341c4,RESEARCH_READY_FOR_RDKIT_AUDIT,PROMOTE_NOW_CANDIDATE,,Source formula/HRMS formula agrees with RDKit formula. HRMS calcd 875.4002; found 875.3996 Approved reference conversion reproduced exactly.
R18,M1,"2,3-bis(4-methoxyphenyl)-5,8-bis(2,3-dihydrothieno[3,4-b][1,4]dioxin-5-yl)quinoxaline",COc1ccc(-c2nc3c(-c4scc5c4OCCO5)ccc(-c4scc5c4OCCO5)c3nc2-c2ccc(OC)cc2)cc1,COc1ccc(-c2nc3c(-c4scc5c4OCCO5)ccc(-c4scc5c4OCCO5)c3nc2-c2ccc(OC)cc2)cc1,BOBLRNDGULGSRP-UHFFFAOYSA-N,C34H26N2O6S2,,NOT_PROVIDED,quinoxaline_donor_acceptor,monomer_oxidation_onset,0.77,Ag wire pseudo-reference,"The pseudo Ag wire reference electrode was calibrated in ACN/DCM (1:1, v/v) containing 0.2 M TBAPF6 and 0.005 M ferrocene; Figure 1 caption states Ag wire calibrated to 0.03 V vs. SCE using the ferrocene E1/2 method.",E_AgAgCl = E_original + 0.075 V,0.845,True,ACN/DCM,1:1 v/v,TBAPF6,0.2,0.005,"Pt wire, 1 mm diameter",100.0,10.3390/polym9120656,DOI_VERIFIED,"Kong, L.; Wang, M.; Ju, X.; Zhao, J.; Zhang, Y.; Xie, Y. The Availability of Neutral Cyan, Green, Blue and Purple Colors from Simple D-A Type Polymers with Commercially Available Thiophene Derivatives as the Donor Units. Polymers 2017, 9(12), 656. https://doi.org/10.3390/polym9120656",Scheme 1,Scheme 1; Table 1; Figure 1 caption; Section 3.1,MODERATE,True,False,False,eox-r11-r21-27a2e1e32512b645,RESEARCH_READY_FOR_RDKIT_AUDIT,PROMOTE_NOW_CANDIDATE,,No source formula was provided; retained analytical locator for human review. Analytical locator: Supplementary monomer NMR only (Figures S2-S5 as listed on publisher page). Approved reference conversion reproduced exactly.
R19,M2,"2,3-bis(4-methoxyphenyl)-5,8-bis(3-methoxythiophen-2-yl)quinoxaline",COc1ccc(-c2nc3c(-c4sccc4OC)ccc(-c4sccc4OC)c3nc2-c2ccc(OC)cc2)cc1,COc1ccc(-c2nc3c(-c4sccc4OC)ccc(-c4sccc4OC)c3nc2-c2ccc(OC)cc2)cc1,DLVIBHOOAVWAIU-UHFFFAOYSA-N,C32H26N2O4S2,,NOT_PROVIDED,quinoxaline_donor_acceptor,monomer_oxidation_onset,0.9,Ag wire pseudo-reference,"The pseudo Ag wire reference electrode was calibrated in ACN/DCM (1:1, v/v) containing 0.2 M TBAPF6 and 0.005 M ferrocene; Figure 1 caption states Ag wire calibrated to 0.03 V vs. SCE using the ferrocene E1/2 method.",E_AgAgCl = E_original + 0.075 V,0.975,True,ACN/DCM,1:1 v/v,TBAPF6,0.2,0.005,"Pt wire, 1 mm diameter",100.0,10.3390/polym9120656,DOI_VERIFIED,"Kong, L.; Wang, M.; Ju, X.; Zhao, J.; Zhang, Y.; Xie, Y. The Availability of Neutral Cyan, Green, Blue and Purple Colors from Simple D-A Type Polymers with Commercially Available Thiophene Derivatives as the Donor Units. Polymers 2017, 9(12), 656. https://doi.org/10.3390/polym9120656",Scheme 1,Scheme 1; Table 1; Figure 1 caption; Section 3.1,MODERATE,True,False,False,eox-r11-r21-3bf1a9b0ce795bf1,RESEARCH_READY_FOR_RDKIT_AUDIT,PROMOTE_NOW_CANDIDATE,,No source formula was provided; retained analytical locator for human review. Analytical locator: Supplementary monomer NMR only (Figures S2-S5 as listed on publisher page). Approved reference conversion reproduced exactly.
R20,M3,"2,3-bis(4-methoxyphenyl)-5,8-bis(3-methylthiophen-2-yl)quinoxaline",COc1ccc(-c2nc3c(-c4sccc4C)ccc(-c4sccc4C)c3nc2-c2ccc(OC)cc2)cc1,COc1ccc(-c2nc3c(-c4sccc4C)ccc(-c4sccc4C)c3nc2-c2ccc(OC)cc2)cc1,CMYNARPAYUMJLL-UHFFFAOYSA-N,C32H26N2O2S2,,NOT_PROVIDED,quinoxaline_donor_acceptor,monomer_oxidation_onset,0.97,Ag wire pseudo-reference,"The pseudo Ag wire reference electrode was calibrated in ACN/DCM (1:1, v/v) containing 0.2 M TBAPF6 and 0.005 M ferrocene; Figure 1 caption states Ag wire calibrated to 0.03 V vs. SCE using the ferrocene E1/2 method.",E_AgAgCl = E_original + 0.075 V,1.045,True,ACN/DCM,1:1 v/v,TBAPF6,0.2,0.005,"Pt wire, 1 mm diameter",100.0,10.3390/polym9120656,DOI_VERIFIED,"Kong, L.; Wang, M.; Ju, X.; Zhao, J.; Zhang, Y.; Xie, Y. The Availability of Neutral Cyan, Green, Blue and Purple Colors from Simple D-A Type Polymers with Commercially Available Thiophene Derivatives as the Donor Units. Polymers 2017, 9(12), 656. https://doi.org/10.3390/polym9120656",Scheme 1,Scheme 1; Table 1; Figure 1 caption; Section 3.1,MODERATE,True,False,False,eox-r11-r21-4ed0004bfff9dd17,RESEARCH_READY_FOR_RDKIT_AUDIT,PROMOTE_NOW_CANDIDATE,,No source formula was provided; retained analytical locator for human review. Analytical locator: Supplementary monomer NMR only (Figures S2-S5 as listed on publisher page). Approved reference conversion reproduced exactly.
R21,M4,"2,3-bis(4-methoxyphenyl)-5,8-bis(thiophen-2-yl)quinoxaline",COc1ccc(-c2nc3c(-c4ccsc4)ccc(-c4ccsc4)c3nc2-c2ccc(OC)cc2)cc1,COc1ccc(-c2nc3c(-c4ccsc4)ccc(-c4ccsc4)c3nc2-c2ccc(OC)cc2)cc1,XTNOQUPNKXYYIS-UHFFFAOYSA-N,C30H22N2O2S2,,NOT_PROVIDED,quinoxaline_donor_acceptor,monomer_oxidation_onset,1.05,Ag wire pseudo-reference,"The pseudo Ag wire reference electrode was calibrated in ACN/DCM (1:1, v/v) containing 0.2 M TBAPF6 and 0.005 M ferrocene; Figure 1 caption states Ag wire calibrated to 0.03 V vs. SCE using the ferrocene E1/2 method.",E_AgAgCl = E_original + 0.075 V,1.125,True,ACN/DCM,1:1 v/v,TBAPF6,0.2,0.005,"Pt wire, 1 mm diameter",100.0,10.3390/polym9120656,DOI_VERIFIED,"Kong, L.; Wang, M.; Ju, X.; Zhao, J.; Zhang, Y.; Xie, Y. The Availability of Neutral Cyan, Green, Blue and Purple Colors from Simple D-A Type Polymers with Commercially Available Thiophene Derivatives as the Donor Units. Polymers 2017, 9(12), 656. https://doi.org/10.3390/polym9120656",Scheme 1,Scheme 1; Table 1; Figure 1 caption; Section 3.1,MODERATE,True,False,False,eox-r11-r21-66954e2120de38d0,RESEARCH_READY_FOR_RDKIT_AUDIT,PROMOTE_NOW_CANDIDATE,,No source formula was provided; retained analytical locator for human review. Analytical locator: Supplementary monomer NMR only (Figures S2-S5 as listed on publisher page). Approved reference conversion reproduced exactly.

File: data/lit_curation/eox_r11_r21_source_candidates.csv
record_id,source_compound_label,exact_monomer_name,input_smiles,monomer_class,structure_source_locator,source_formula,source_hrms_or_ms,analytical_evidence_locator,structure_transcription_confidence,label_type,source_label_type_text,potential_original_V,reference_electrode_original,reference_calibration_text,reference_offset_vs_SCE_V,conversion_equation,potential_vs_AgAgCl_V,solvent,solvent_composition,supporting_electrolyte,electrolyte_concentration_M,monomer_concentration_M,working_electrode,scan_rate_mV_s,source_doi,doi_status,publisher_url,full_citation,electrochemistry_source_locator,research_status,research_notes,reference_source_conflict,condition_source_conflict,source_conflict_details
R11,EDOT-PT,"4,7-bis(2,3-dihydrothieno[3,4-b][1,4]dioxin-5-yl)-[1,2,5]thiadiazolo[3,4-c]pyridine",c1sc(-c2cnc(-c3scc4c3OCCO4)c3nsnc23)c2c1OCCO2,thiadiazolopyridine_donor_acceptor,"Scheme 1; Sections 2.2.3 and 2.2.6",,,"Sections 2.2.4-2.2.6; 1H and 13C NMR only",MODERATE,monomer_oxidation_onset,oxidation onset,0.940,Ag wire pseudo-reference,"Ag wire (0.02 V vs. SCE.) as pseudo-reference electrode; before and after each experiment, the silver pseudo reference was calibrated versus the ferrocene redox couple and then adjusted to match the SCE reference potential.",0.020,E_AgAgCl = E_original + 0.065 V,1.005,ACN/DCM,1:1 v/v,TBAPF6,0.2,0.005,"Pt wire, 0.5 mm diameter",100,,NO_DOI_FOUND_AFTER_TARGETED_SEARCH,https://www.electrochemsci.org/papers/vol11/110100343.pdf,"Liu, X.; Kong, L.; Zhang, Y.; Ju, X.; Zhao, J.; Li, Y. Novel Donor-acceptor Type Electrochromic Polymers based on [1,2,5]thiadiazolo[3,4-c] pyridine as the acceptor unit. International Journal of Electrochemical Science 2016, 11(1), 343-358.","Section 3.2; Figure 1; Table 1 (pp. 349 and 353 of PDF)",RESEARCH_READY_FOR_RDKIT_AUDIT,"NMR-only source support; no source formula or HRMS reported in recovered text.",false,false,
R12,MTTP,"4,7-bis(4-methylthiophen-2-yl)-[1,2,5]thiadiazolo[3,4-c]pyridine",Cc1csc(-c2cnc(-c3cc(C)cs3)c3nsnc23)c1,thiadiazolopyridine_donor_acceptor,"Scheme 1; Sections 2.2.3 and 2.2.4",,,"Sections 2.2.4-2.2.6; 1H and 13C NMR only",MODERATE,monomer_oxidation_onset,oxidation onset,1.320,Ag wire pseudo-reference,"Ag wire (0.02 V vs. SCE.) as pseudo-reference electrode; before and after each experiment, the silver pseudo reference was calibrated versus the ferrocene redox couple and then adjusted to match the SCE reference potential.",0.020,E_AgAgCl = E_original + 0.065 V,1.385,ACN/DCM,1:1 v/v,TBAPF6,0.2,0.005,"Pt wire, 0.5 mm diameter",100,,NO_DOI_FOUND_AFTER_TARGETED_SEARCH,https://www.electrochemsci.org/papers/vol11/110100343.pdf,"Liu, X.; Kong, L.; Zhang, Y.; Ju, X.; Zhao, J.; Li, Y. Novel Donor-acceptor Type Electrochromic Polymers based on [1,2,5]thiadiazolo[3,4-c] pyridine as the acceptor unit. International Journal of Electrochemical Science 2016, 11(1), 343-358.","Section 3.2; Figure 1; Table 1 (pp. 349 and 353 of PDF)",RESEARCH_READY_FOR_RDKIT_AUDIT,"Systematic name and Stille precursor identify 4-methylthiophen-2-yl substitution; NMR-only source support.",false,false,
R13,BTTP,"4,7-bis(4-butylthiophen-2-yl)-[1,2,5]thiadiazolo[3,4-c]pyridine",CCCCc1csc(-c2cnc(-c3cc(CCCC)cs3)c3nsnc23)c1,thiadiazolopyridine_donor_acceptor,"Scheme 1; Sections 2.2.3 and 2.2.5",,,"Sections 2.2.4-2.2.6; 1H and 13C NMR only",MODERATE,monomer_oxidation_onset,oxidation onset,1.280,Ag wire pseudo-reference,"Ag wire (0.02 V vs. SCE.) as pseudo-reference electrode; before and after each experiment, the silver pseudo reference was calibrated versus the ferrocene redox couple and then adjusted to match the SCE reference potential.",0.020,E_AgAgCl = E_original + 0.065 V,1.345,ACN/DCM,1:1 v/v,TBAPF6,0.2,0.005,"Pt wire, 0.5 mm diameter",100,,NO_DOI_FOUND_AFTER_TARGETED_SEARCH,https://www.electrochemsci.org/papers/vol11/110100343.pdf,"Liu, X.; Kong, L.; Zhang, Y.; Ju, X.; Zhao, J.; Li, Y. Novel Donor-acceptor Type Electrochromic Polymers based on [1,2,5]thiadiazolo[3,4-c] pyridine as the acceptor unit. International Journal of Electrochemical Science 2016, 11(1), 343-358.","Section 3.2; Figure 1; Table 1 (pp. 349 and 353 of PDF)",RESEARCH_READY_FOR_RDKIT_AUDIT,"Systematic name and Stille precursor identify 4-butylthiophen-2-yl substitution; NMR-only source support.",false,false,
R14,M1,"2,3-bis(4-decyloxyphenyl)-5,8-bis(thiophen-2-yl)pyrido[4,3-b]pyrazine",CCCCCCCCCCOc1ccc(-c2nc3c(-c4cccs4)cnc(-c4cccs4)c3nc2-c2ccc(OCCCCCCCCCC)cc2)cc1,pyridopyrazine_donor_acceptor,Scheme 2,C47H57N3O2S2,"HRMS calcd 759.3892; found 759.3887","Section 2.2.2; Figure S4; HRMS in monomer characterization paragraph",HIGH,monomer_oxidation_onset,oxidation onset,1.150,Ag wire pseudo-reference,Silver wire (0.03 V vs. saturated calomel electrode (SCE)) as pseudo-reference electrode.,0.030,E_AgAgCl = E_original + 0.075 V,1.225,ACN/DCM,1:1 v/v,TBAPF6,0.1,0.005,"Pt wire, 0.5 mm diameter",100,10.3390/polym8100377,DOI_VERIFIED,https://www.mdpi.com/2073-4360/8/10/377,"Zhang, Y.; Liu, X.; Wang, M.; Liu, X.; Zhao, J. Low Band Gap Donor-Acceptor Type Polymers Containing 2,3-Bis(4-(decyloxy)phenyl)pyrido[4,3-b]pyrazine as Acceptor and Different Thiophene Derivatives as Donors. Polymers 2016, 8(10), 377. https://doi.org/10.3390/polym8100377","Section 3.1; Figure 1 for M1 and Supplementary Figure S8a-c for M2-M4",SOURCE_VALUE_CONFLICT,"M1 mapped to tributyl(thiophen-2-yl)stannane by ordered reagent list and monomer descriptions; source-internal reference conflict unresolved; current numeric conversion retained as working transcription for audit only.",true,false,"Section 2.3 reports Ag wire = 0.03 V vs SCE, whereas Table 2 footnote (b) uses a +0.02 V reference correction."
R15,M2,"2,3-bis(4-decyloxyphenyl)-5,8-bis(4-butylthiophen-2-yl)pyrido[4,3-b]pyrazine",CCCCCCCCCCOc1ccc(-c2nc3c(-c4cc(CCCC)cs4)cnc(-c4cc(CCCC)cs4)c3nc2-c2ccc(OCCCCCCCCCC)cc2)cc1,pyridopyrazine_donor_acceptor,Scheme 2,C55H73N3O2S2,"HRMS calcd 871.5144; found 871.5138","Section 2.2.2; Figure S5; HRMS in monomer characterization paragraph",HIGH,monomer_oxidation_onset,oxidation onset,1.150,Ag wire pseudo-reference,Silver wire (0.03 V vs. saturated calomel electrode (SCE)) as pseudo-reference electrode.,0.030,E_AgAgCl = E_original + 0.075 V,1.225,ACN/DCM,1:1 v/v,TBAPF6,0.1,0.005,"Pt wire, 0.5 mm diameter",100,10.3390/polym8100377,DOI_VERIFIED,https://www.mdpi.com/2073-4360/8/10/377,"Zhang, Y.; Liu, X.; Wang, M.; Liu, X.; Zhao, J. Low Band Gap Donor-Acceptor Type Polymers Containing 2,3-Bis(4-(decyloxy)phenyl)pyrido[4,3-b]pyrazine as Acceptor and Different Thiophene Derivatives as Donors. Polymers 2016, 8(10), 377. https://doi.org/10.3390/polym8100377","Section 3.1; Figure 1 for M1 and Supplementary Figure S8a-c for M2-M4",SOURCE_VALUE_CONFLICT,"M2 mapped to tributyl(4-butylthiophen-2-yl)stannane by ordered reagent list and monomer order; source-internal reference conflict unresolved; current numeric conversion retained as working transcription for audit only.",true,false,"Section 2.3 reports Ag wire = 0.03 V vs SCE, whereas Table 2 footnote (b) uses a +0.02 V reference correction."
R16,M3,"2,3-bis(4-decyloxyphenyl)-5,8-bis(4-hexyloxythiophen-2-yl)pyrido[4,3-b]pyrazine",CCCCCCCCCCOc1ccc(-c2nc3c(-c4cc(OCCCCCC)cs4)cnc(-c4cc(OCCCCCC)cs4)c3nc2-c2ccc(OCCCCCCCCCC)cc2)cc1,pyridopyrazine_donor_acceptor,Scheme 2,C59H81N3O4S2,"HRMS calcd 959.5668; found 959.5664","Section 2.2.2; Figure S6; HRMS in monomer characterization paragraph",HIGH,monomer_oxidation_onset,oxidation onset,0.950,Ag wire pseudo-reference,Silver wire (0.03 V vs. saturated calomel electrode (SCE)) as pseudo-reference electrode.,0.030,E_AgAgCl = E_original + 0.075 V,1.025,ACN/DCM,1:1 v/v,TBAPF6,0.1,0.005,"Pt wire, 0.5 mm diameter",100,10.3390/polym8100377,DOI_VERIFIED,https://www.mdpi.com/2073-4360/8/10/377,"Zhang, Y.; Liu, X.; Wang, M.; Liu, X.; Zhao, J. Low Band Gap Donor-Acceptor Type Polymers Containing 2,3-Bis(4-(decyloxy)phenyl)pyrido[4,3-b]pyrazine as Acceptor and Different Thiophene Derivatives as Donors. Polymers 2016, 8(10), 377. https://doi.org/10.3390/polym8100377","Section 3.1; Figure 1 for M1 and Supplementary Figure S8a-c for M2-M4",SOURCE_VALUE_CONFLICT,"M3 mapped to tributyl(4-hexyloxythiophen-2-yl)stannane by ordered reagent list and monomer order; source-internal reference conflict unresolved; current numeric conversion retained as working transcription for audit only.",true,false,"Section 2.3 reports Ag wire = 0.03 V vs SCE, whereas Table 2 footnote (b) uses a +0.02 V reference correction."
R17,M4,"2,3-bis(4-decyloxyphenyl)-5,8-bis(2,3-dihydrothieno[3,4-b][1,4]dioxin-7-yl)pyrido[4,3-b]pyrazine",CCCCCCCCCCOc1ccc(-c2nc3c(-c4scc5c4OCCO5)cnc(-c4scc5c4OCCO5)c3nc2-c2ccc(OCCCCCCCCCC)cc2)cc1,pyridopyrazine_donor_acceptor,Scheme 2,C51H61N3O6S2,"HRMS calcd 875.4002; found 875.3996","Section 2.2.2; Figure S7; HRMS in monomer characterization paragraph",HIGH,monomer_oxidation_onset,oxidation onset,0.770,Ag wire pseudo-reference,Silver wire (0.03 V vs. saturated calomel electrode (SCE)) as pseudo-reference electrode.,0.030,E_AgAgCl = E_original + 0.075 V,0.845,ACN/DCM,1:1 v/v,TBAPF6,0.1,0.005,"Pt wire, 0.5 mm diameter",100,10.3390/polym8100377,DOI_VERIFIED,https://www.mdpi.com/2073-4360/8/10/377,"Zhang, Y.; Liu, X.; Wang, M.; Liu, X.; Zhao, J. Low Band Gap Donor-Acceptor Type Polymers Containing 2,3-Bis(4-(decyloxy)phenyl)pyrido[4,3-b]pyrazine as Acceptor and Different Thiophene Derivatives as Donors. Polymers 2016, 8(10), 377. https://doi.org/10.3390/polym8100377","Section 3.1; Figure 1 for M1 and Supplementary Figure S8a-c for M2-M4",SOURCE_VALUE_CONFLICT,"The donor is named as the 7-yl EDOT organotin in Scheme 2 and synthesis text; source-internal reference conflict unresolved; current numeric conversion retained as working transcription for audit only.",true,false,"Section 2.3 reports Ag wire = 0.03 V vs SCE, whereas Table 2 footnote (b) uses a +0.02 V reference correction."
R18,M1,"2,3-bis(4-methoxyphenyl)-5,8-bis(2,3-dihydrothieno[3,4-b][1,4]dioxin-5-yl)quinoxaline",COc1ccc(-c2nc3c(-c4scc5c4OCCO5)ccc(-c4scc5c4OCCO5)c3nc2-c2ccc(OC)cc2)cc1,quinoxaline_donor_acceptor,Scheme 1,,,"Supplementary monomer NMR only (Figures S2-S5 as listed on publisher page)",MODERATE,monomer_oxidation_onset,oxidation onset,0.770,Ag wire pseudo-reference,"The pseudo Ag wire reference electrode was calibrated in ACN/DCM (1:1, v/v) containing 0.2 M TBAPF6 and 0.005 M ferrocene; Figure 1 caption states Ag wire calibrated to 0.03 V vs. SCE using the ferrocene E1/2 method.",0.030,E_AgAgCl = E_original + 0.075 V,0.845,ACN/DCM,1:1 v/v,TBAPF6,0.2,0.005,"Pt wire, 1 mm diameter",100,10.3390/polym9120656,DOI_VERIFIED,https://www.mdpi.com/2073-4360/9/12/656,"Kong, L.; Wang, M.; Ju, X.; Zhao, J.; Zhang, Y.; Xie, Y. The Availability of Neutral Cyan, Green, Blue and Purple Colors from Simple D-A Type Polymers with Commercially Available Thiophene Derivatives as the Donor Units. Polymers 2017, 9(12), 656. https://doi.org/10.3390/polym9120656","Scheme 1; Table 1; Figure 1 caption; Section 3.1",SOURCE_VALUE_CONFLICT,"M1 mapped to EDOT by Scheme 1 and synthesis section; source-internal reference and electrolyte-concentration conflicts unresolved; current numeric conversion and 0.2 M concentration retained as working transcriptions for audit only.",true,true,"Figure 1 caption reports Ag wire = 0.03 V vs SCE, whereas Table 1 footnote (b) uses +0.02 V; Section 3.1 reports 0.1 M TBAPF6, whereas Figure 1 caption reports 0.2 M."
R19,M2,"2,3-bis(4-methoxyphenyl)-5,8-bis(3-methoxythiophen-2-yl)quinoxaline",COc1ccc(-c2nc3c(-c4sccc4OC)ccc(-c4sccc4OC)c3nc2-c2ccc(OC)cc2)cc1,quinoxaline_donor_acceptor,Scheme 1,,,"Supplementary monomer NMR only (Figures S2-S5 as listed on publisher page)",MODERATE,monomer_oxidation_onset,oxidation onset,0.900,Ag wire pseudo-reference,"The pseudo Ag wire reference electrode was calibrated in ACN/DCM (1:1, v/v) containing 0.2 M TBAPF6 and 0.005 M ferrocene; Figure 1 caption states Ag wire calibrated to 0.03 V vs. SCE using the ferrocene E1/2 method.",0.030,E_AgAgCl = E_original + 0.075 V,0.975,ACN/DCM,1:1 v/v,TBAPF6,0.2,0.005,"Pt wire, 1 mm diameter",100,10.3390/polym9120656,DOI_VERIFIED,https://www.mdpi.com/2073-4360/9/12/656,"Kong, L.; Wang, M.; Ju, X.; Zhao, J.; Zhang, Y.; Xie, Y. The Availability of Neutral Cyan, Green, Blue and Purple Colors from Simple D-A Type Polymers with Commercially Available Thiophene Derivatives as the Donor Units. Polymers 2017, 9(12), 656. https://doi.org/10.3390/polym9120656","Scheme 1; Table 1; Figure 1 caption; Section 3.1",SOURCE_VALUE_CONFLICT,"M2 mapped to 3-methoxythiophene by Scheme 1 and synthesis section; source-internal reference and electrolyte-concentration conflicts unresolved; current numeric conversion and 0.2 M concentration retained as working transcriptions for audit only.",true,true,"Figure 1 caption reports Ag wire = 0.03 V vs SCE, whereas Table 1 footnote (b) uses +0.02 V; Section 3.1 reports 0.1 M TBAPF6, whereas Figure 1 caption reports 0.2 M."
R20,M3,"2,3-bis(4-methoxyphenyl)-5,8-bis(3-methylthiophen-2-yl)quinoxaline",COc1ccc(-c2nc3c(-c4sccc4C)ccc(-c4sccc4C)c3nc2-c2ccc(OC)cc2)cc1,quinoxaline_donor_acceptor,Scheme 1,,,"Supplementary monomer NMR only (Figures S2-S5 as listed on publisher page)",MODERATE,monomer_oxidation_onset,oxidation onset,0.970,Ag wire pseudo-reference,"The pseudo Ag wire reference electrode was calibrated in ACN/DCM (1:1, v/v) containing 0.2 M TBAPF6 and 0.005 M ferrocene; Figure 1 caption states Ag wire calibrated to 0.03 V vs. SCE using the ferrocene E1/2 method.",0.030,E_AgAgCl = E_original + 0.075 V,1.045,ACN/DCM,1:1 v/v,TBAPF6,0.2,0.005,"Pt wire, 1 mm diameter",100,10.3390/polym9120656,DOI_VERIFIED,https://www.mdpi.com/2073-4360/9/12/656,"Kong, L.; Wang, M.; Ju, X.; Zhao, J.; Zhang, Y.; Xie, Y. The Availability of Neutral Cyan, Green, Blue and Purple Colors from Simple D-A Type Polymers with Commercially Available Thiophene Derivatives as the Donor Units. Polymers 2017, 9(12), 656. https://doi.org/10.3390/polym9120656","Scheme 1; Table 1; Figure 1 caption; Section 3.1",SOURCE_VALUE_CONFLICT,"M3 mapped to 3-methylthiophene by Scheme 1 and synthesis section; source-internal reference and electrolyte-concentration conflicts unresolved; current numeric conversion and 0.2 M concentration retained as working transcriptions for audit only.",true,true,"Figure 1 caption reports Ag wire = 0.03 V vs SCE, whereas Table 1 footnote (b) uses +0.02 V; Section 3.1 reports 0.1 M TBAPF6, whereas Figure 1 caption reports 0.2 M."
R21,M4,"2,3-bis(4-methoxyphenyl)-5,8-bis(thiophen-2-yl)quinoxaline",COc1ccc(-c2nc3c(-c4cccs4)ccc(-c4cccs4)c3nc2-c2ccc(OC)cc2)cc1,quinoxaline_donor_acceptor,Scheme 1,,,"Supplementary monomer NMR only (Figures S2-S5 as listed on publisher page)",MODERATE,monomer_oxidation_onset,oxidation onset,1.050,Ag wire pseudo-reference,"The pseudo Ag wire reference electrode was calibrated in ACN/DCM (1:1, v/v) containing 0.2 M TBAPF6 and 0.005 M ferrocene; Figure 1 caption states Ag wire calibrated to 0.03 V vs. SCE using the ferrocene E1/2 method.",0.030,E_AgAgCl = E_original + 0.075 V,1.125,ACN/DCM,1:1 v/v,TBAPF6,0.2,0.005,"Pt wire, 1 mm diameter",100,10.3390/polym9120656,DOI_VERIFIED,https://www.mdpi.com/2073-4360/9/12/656,"Kong, L.; Wang, M.; Ju, X.; Zhao, J.; Zhang, Y.; Xie, Y. The Availability of Neutral Cyan, Green, Blue and Purple Colors from Simple D-A Type Polymers with Commercially Available Thiophene Derivatives as the Donor Units. Polymers 2017, 9(12), 656. https://doi.org/10.3390/polym9120656","Scheme 1; Table 1; Figure 1 caption; Section 3.1",SOURCE_VALUE_CONFLICT,"M4 mapped to thiophene by Scheme 1 and synthesis section; source-internal reference and electrolyte-concentration conflicts unresolved; current numeric conversion and 0.2 M concentration retained as working transcriptions for audit only.",true,true,"Figure 1 caption reports Ag wire = 0.03 V vs SCE, whereas Table 1 footnote (b) uses +0.02 V; Section 3.1 reports 0.1 M TBAPF6, whereas Figure 1 caption reports 0.2 M."

File: data/lit_curation/optical_anchors_quarantine_20260625.csv
polymer,repeat_unit_smiles,canonical_smiles,optical_gap_eV,derivation,film_state_neutral_confirmed,chemical_class,source_doi,confidence,needs_review,parse_status,quarantine_reason
"Polythiophene (unsubstituted, electrochemical)",c1ccc(*)s1,*c1cccs1,2.0,mixed,TRUE,polythiophene,"10.1016/0038-1098(83)90454-4 (Kaneto, Yoshino, Inuishi 1983)",high,true,parsed_but_flagged,star_attachment_repeat_unit
"Polythiophene (de-doped, methanol-rinsed)",c1ccc(*)s1,*c1cccs1,1.96,mixed,TRUE,polythiophene,"US 9,793,479 (secondary)",med,true,parsed_but_flagged,star_attachment_repeat_unit
"Poly(3-hexylthiophene), regioregular (P3HT)",c1cc(CCCCCC)c(*)s1,*c1sccc1CCCCCC,1.9,onset,TRUE,polythiophene,"10.1039/c8ra00555a (corroborated, multiple)",high,true,parsed_but_flagged,star_attachment_repeat_unit
"Poly(3-octylthiophene) (P3OT), regioregular",c1cc(CCCCCCCC)c(*)s1,*c1sccc1CCCCCCCC,1.92,onset,TRUE,polythiophene,10.1016/j.orgel.2005.03.001 (Al-Ibrahim et al.),high,true,parsed_but_flagged,star_attachment_repeat_unit
Poly(3-alkylthiophene) family (P3HT/P3OT/P3DDT),c1cc(R)c(*)s1,,1.92 (all three),onset,TRUE,polythiophene,10.1016/j.orgel.2005.03.001,high,true,fail,rdkit_parse_failed
Poly(3-methylthiophene) (P3MT),c1cc(C)c(*)s1,*c1sccc1C,~2.0 (π–π* onset); λmax 500 nm → 1.71 eV (λmax-derived),other,TRUE,polythiophene,Aydın/Karabacak FTO P3MT study (synth. metals),low,true,parsed_but_flagged,star_attachment_repeat_unit
Neutral PEDOT,c1sc(*)c2c1OCCO2,*c1scc2c1OCCO2,1.55,onset,TRUE,dioxythiophene,"US 8,840,771 (corroborated by reviews ~1.6 eV)",med,true,parsed_but_flagged,star_attachment_repeat_unit
PProDOT-Me2,c1sc(*)c2c1OCC(C)(C)CO2,*c1scc2c1OCC(C)(C)CO2,1.7,mixed,TRUE,dioxythiophene,"10.1021/cm000063+ / Welsh-Reynolds Adv. Mater. 1999 11,1379",med,true,parsed_but_flagged,star_attachment_repeat_unit
PProDOT (unsubstituted),c1sc(*)c2c1OCCCO2,*c1scc2c1OCCCO2,~1.7,onset,TRUE,dioxythiophene,Reynolds group reviews (secondary),low,true,parsed_but_flagged,star_attachment_repeat_unit
PProDOT-CycHex2,c1sc(*)c2c1OCC(CC3CCCCC3)(CC3CCCCC3)CO2,*c1scc2c1OCC(CC1CCCCC1)(CC1CCCCC1)CO2,1.85,onset,TRUE,dioxythiophene,10.1002/app.46214,med,true,parsed_but_flagged,star_attachment_repeat_unit
"PEDOP (poly(3,4-ethylenedioxypyrrole))",c1[nH]c(*)c2c1OCCO2,*c1[nH]cc2c1OCCO2,2.0,onset,TRUE,dioxypyrrole,10.1039/b007976f (Reynolds),med,true,parsed_but_flagged,star_attachment_repeat_unit
"PProDOP (poly(3,4-propylenedioxypyrrole))",c1[nH]c(*)c2c1OCCCO2,*c1[nH]cc2c1OCCCO2,2.2,onset,TRUE,dioxypyrrole,10.1039/b007976f,high,true,parsed_but_flagged,star_attachment_repeat_unit
PProDOP-N-C18H37 (N-octadecyl),c1n(CCCCCCCCCCCCCCCCCC)c(*)c2c1OCCCO2,*c1c2c(cn1CCCCCCCCCCCCCCCCCC)OCCCO2,2.96,onset,TRUE,dioxypyrrole,10.1039/c4ra11827h (review citing Reynolds primary),med,true,parsed_but_flagged,star_attachment_repeat_unit
"PEDOS (poly(3,4-ethylenedioxyselenophene))",c1[se]c(*)c2c1OCCO2,*c1[se]cc2c1OCCO2,1.40,mixed,TRUE,dioxyselenophene,"10.1021/ja8018675 (Patra, Wijsboom, Zade, Bendikov, JACS 2008)",high,true,parsed_but_flagged,selenophene_se_token_toolkit_check
PEDOS-POSS / PEDOS-C6 (alkyl-substituted),c1[se]c(*)c2c1OCC(CCCCCC)CO2,*c1[se]cc2c1OCC(CCCCCC)CO2,1.50 (λmax 668/724 nm),onset,TRUE,dioxyselenophene,10.1021/ar4002284 (Account),med,true,parsed_but_flagged,selenophene_se_token_toolkit_check
Polyselenophene (unsubstituted),c1ccc(*)[se]1,*c1ccc[se]1,1.90,mixed,TRUE,polyselenophene,"10.1063/1.339131 (Glenis, Ginley, Frank 1987)",high,true,parsed_but_flagged,selenophene_se_token_toolkit_check
Polyselenophene (from triselenophene),c1ccc(*)[se]1,*c1ccc[se]1,1.72,onset,TRUE,polyselenophene,10.3389/fchem.2020.00819,med,true,parsed_but_flagged,selenophene_se_token_toolkit_check
"Poly(3-hexylselenophene) (P3HS), regioregular",c1cc(CCCCCC)c(*)[se]1,*c1[se]ccc1CCCCCC,1.6,onset,TRUE,polyselenophene,10.1039/b712398a (Heeney et al. 2007),high,true,parsed_but_flagged,selenophene_se_token_toolkit_check
"Polypyrrole (pristine, electrodeposited)",c1ccc(*)[nH]1,*c1ccc[nH]1,2.19,onset,TRUE,polypyrrole,10.1088/1674-4926/34/9/093001,med,true,parsed_but_flagged,star_attachment_repeat_unit
"Polypyrrole (neutral reference, computed)",c1ccc(*)[nH]1,*c1ccc[nH]1,3.2 (calc. neutral),calculated,TRUE,polypyrrole,arXiv:0912.1153 (theory),low,true,parsed_but_flagged,star_attachment_repeat_unit
"Polyfuran (unsubstituted, P1)",c1ccc(*)o1,*c1ccco1,2.3,onset,TRUE,polyfuran,"10.1039/c4sc02664k (Bendikov, Chem. Sci. 2015)",high,true,parsed_but_flagged,star_attachment_repeat_unit
"Polyfuran (methyl-substituted, P6/P7)",c1cc(C)c(*)o1,*c1occc1C,2.2,onset,TRUE,polyfuran,10.1039/c4sc02664k,high,true,parsed_but_flagged,star_attachment_repeat_unit
"PFO / poly(9,9-dioctylfluorene) (F8)",c1ccc2c(c1)C(CCCCCCCC)(CCCCCCCC)c1cc(*)ccc1-2,*c1ccc2c(c1)C(CCCCCCCC)(CCCCCCCC)c1ccccc1-2,3.0 (PES gap 3.1±0.1 eV),mixed,TRUE,polyfluorene,10.1063/1.126713 (Liao 2000); 10.1063/1.122479 (Janietz 1998),med,true,parsed_but_flagged,star_attachment_repeat_unit
"F8BT (poly(9,9-dioctylfluorene-alt-benzothiadiazole))",c1cc2c(cc1-c1ccc3nsnc3c1*)C(CCCCCCCC)(CCCCCCCC)... (alt repeat),,2.4,onset,TRUE,polyfluorene D–A,10.1002/pi.5552,med,true,fail,rdkit_parse_failed
Poly(N-vinylcarbazole) (PVK),CC(*)n1c2ccccc2c2ccccc21,*C(C)n1c2ccccc2c2ccccc21,3.5–3.65,onset,TRUE,"polycarbazole (pendant, non-conjugated backbone)",10.1016/j.jlumin.2008.01.004; 10.1016/j.ijleo.2016.11.190,med,true,parsed_but_flagged,star_attachment_repeat_unit
"Poly(N-octyl-2,7-carbazole)",c1ccc2c(c1)c1cc(*)ccc1n2CCCCCCCC,*c1ccc2c(c1)c1ccccc1n2CCCCCCCC,~3.0 (λmax ~385–390 nm),mixed,TRUE,"poly(2,7-carbazole)","US 6,833,432 (Leclerc)",low,true,parsed_but_flagged,star_attachment_repeat_unit
PCDTBT,"c1cc2n(C(CCCCCC)CCCCCCCC)c3cc(*)ccc3c2cc1-c1ccc(-c2nsnc2-c2ccs2)s1 (D–A repeat, approx.)",,1.88,onset,TRUE,D–A (carbazole),10.1002/adma.200602496 (Blouin/Leclerc 2007),high,true,fail,rdkit_parse_failed
PCPDTBT,c1cc2c(s1)c1cc(*)sc1C2(CCCCCCCC)CCCCCCCC + -c1nsnc1 (D–A repeat),*c1cc2c(s1)C(CCCCCCCC)(CCCCCCCC)c1ccsc1-2,1.46,onset,TRUE,D–A (CPDT),10.1002/adma.200600160 (Mühlbacher et al. 2006),high,true,parsed_but_flagged,star_attachment_repeat_unit
PTB7,(BDT–thienothiophene D–A repeat),,1.69 (PTB7-Th 1.58),onset,TRUE,D–A (benzodithiophene),10.1002/adma.201001263 (Liang/Yu 2010),med,true,fail,rdkit_parse_failed
PffBT4T-2OD (PCE11),(difluoro-BT + quaterthiophene/thienothiophene repeat),,1.65,onset,TRUE,D–A (fluorinated BT),"10.1038/ncomms6293 (He, Yan et al. 2014)",high,true,fail,rdkit_parse_failed
Fluorinated-BT FET polymers (PBT/PRF/P2F/PDF),(F-BT alternating repeat),,1.25–1.30,onset,TRUE,D–A (fluorinated BT),"US 10,875,957 (secondary)",low,true,fail,rdkit_parse_failed

File: data/lit_curation/optical_anchors_selected.csv
polymer,monomer_smiles,optical_gap_eV,gap_method,doping_onset_orig_V,reference_electrode,doping_onset_vs_AgAgCl_V,conversion,source_doi,citation,flags,needs_review,monomer_class,selected_reason,anchor_confidence
"PEDOP (poly(3,4-ethylenedioxypyrrole))",C1COc2c[nH]cc2O1,2,"Onset of pi-pi* transition (UV-vis); neutral polymer",-0.6,Fc/Fc+,,"Fc->Ag/AgCl +0.445 pinned ONLY in MeCN",10.1021/ma000490f,"Schottland P. et al. Macromolecules 2000, 33(19), 7051-7061. DOI 10.1021/ma000490f. PEDOP band gap 2.0 eV (onset of pi-pi* transition).","Fc/Fc+ ref but solvent=unknown (not MeCN); +0.445 V shift not pinned here -> converted omitted (doping-onset only; optical gap unaffected)",true,alkylenedioxypyrrole,"Clean primary pi-pi* absorption-onset gap, neutral polymer; single reported value; SMILES matches library EDOP exactly",high
"PProDOP (poly(3,4-propylenedioxypyrrole))",C1CCOc2c[nH]cc2O1,2.2,"Onset of pi-pi* transition (UV-vis); neutral polymer",-0.6,Fc/Fc+,,"Fc->Ag/AgCl +0.445 pinned ONLY in MeCN",10.1021/ma000490f,"Schottland P. et al. Macromolecules 2000, 33(19), 7051-7061. DOI 10.1021/ma000490f. Propylene analog PProDOP band gap 2.2 eV (onset of pi-pi*). ProDOP monomer not in 36-row library; class alkylenedioxypyrrole present via EDOP.","Fc/Fc+ ref but solvent=unknown (not MeCN); +0.445 V shift not pinned here -> converted omitted (doping-onset only); ProDOP monomer not in library (class present via EDOP)",true,alkylenedioxypyrrole,"Clean primary pi-pi* onset gap; second alkylenedioxypyrrole point giving within-class (ethylene vs propylene bridge) spread for per-class fit",high
"Poly(3-hexylthiophene) (P3HT), linear regioregular highest-Mn sample L43",CCCCCCc1ccsc1,2.31,"UV-vis absorption onset; Eg_opt=1240/lambda_onset; lambda_onset=537 nm; solution (CHCl3); Table 2, sample L43",0.07,Fc/Fc+,,"Fc->Ag/AgCl +0.445 pinned ONLY in MeCN",10.3390/polym15030666,"Sato R. et al. Polymers 2023, 15(3), 666. DOI 10.3390/polym15030666. Table 2 linear L43: lambda_onset 537 nm, Eg_opt 2.31 eV (CHCl3 solution).","Fc/Fc+ ref but solvent=unknown (not MeCN); +0.445 V shift not pinned here -> converted omitted (doping-onset only); solution (not film) optical gap",true,alkylthiophene,"Clean primary absorption-onset gap with explicit lambda_onset; isolated-chain (solution) measurement well-matched to computed oligomer gaps; covers thiophene/alkylthiophene type",high
"PEDOS poly(3,4-ethylenedioxyselenophene) (electrodeposited, TBAClO4/MeCN)",C1COc2c[se]cc2O1,1.38,"UV-vis absorption onset of neutral polymer film; lambda_onset=893 nm; Eg=1240/lambda_onset; Table 3",-0.68,Ag/Ag+,,"no pinned Ag/Ag+->Ag/AgCl shift",10.1039/D0RA01436B,"Yadav P., Naqvi S., Patra A. RSC Adv. 2020, 10(21), 12395-12406. DOI 10.1039/D0RA01436B. Eg 1.38 eV from absorption onset (lambda_onset 893 nm), TBAClO4/MeCN, Table 3.","Ag/Ag+ (Ag/AgNO3) reference; no pinned shift -> converted omitted (doping-onset only; optical gap unaffected)",true,alkylenedioxyselenophene,"Clean primary absorption-onset gap of neutral film with explicit lambda_onset; only selenophene-type anchor; low-gap end-member (1.38 eV) anchors the lower calibration range",high
"Poly(9,9-dioctylfluorene) (PFO)",CCCCCCCCC1(CCCCCCCC)c2ccccc2-c2ccccc21,2.95,"UV-vis absorption onset; neutral thin film; onset at 425 nm",,,,,10.1063/1.122479,"Janietz S. et al. Appl. Phys. Lett. 1998, 73(17), 2453-2455. DOI 10.1063/1.122479. Optical gap 2.95 eV (onset 425 nm), thin film.","reference '' not cleanly resolvable to a pinned shift -> converted omitted (doping-onset only); no doping onset reported in source",true,fluorene,"Clean primary absorption-onset gap of neutral film; only fluorene-type anchor; high-gap end-member (2.95 eV) anchors the upper calibration range",high
"p-AlkyneDTP poly(N-(but-3-yn-1-yl) dithieno[3,2-b:2',3'-d]pyrrole)",C1=CC2=C(S1)C3=C(N2)C=CS3,1.76,"UV-vis absorption onset of neutral polymer film; onset 703 nm (reported as Delta E_uv)",0.06,Ag/AgCl,0.06,"already vs Ag/AgCl (shift 0)",10.1039/d2ra03265a,"Bandera Y. et al. RSC Adv. 2022, 12(45), 29187-29196. DOI 10.1039/d2ra03265a. Delta E_uv 1.76 eV, onset 703 nm; oxidation onset 60 mV vs Ag/AgCl.",,true,fused donor,"Clean primary absorption-onset gap of neutral film; covers fused-donor (DTP) type; donor-only backbone chromophore (no strong acceptor) so near pi-pi*; doping onset already vs Ag/AgCl",high
"Polyterthiophene (PT3), electropolymerized film",c1ccc(-c2ccc(-c3cccs3)s2)s1,2.02,"Tauc extrapolation of (alpha*h*nu)^2 vs h*nu to 0; neutral polymer film; lambda_max 475 nm; Table 2",,Ag/AgCl-wire,,,10.1039/C4SC02664K,"Sheberla D. et al. Chem. Sci. 2015, 6(1), 360-371. DOI 10.1039/C4SC02664K. Polymer optical band gap 2.02 eV (Tauc), Table 2.","Ag/AgCl pseudo-wire is not a true Ag/AgCl ref; no pinned shift -> converted omitted (doping-onset only); gap is Tauc-extrapolated, NOT absorption onset",true,oligothiophene,"SUPPORTING (not a primary anchor): Tauc-extrapolated gap, not an onset; adds oligothiophene type for span/length-sensitivity; diagnostics only",medium
"Polyfuran (electropolymerized from terfuran, P1/PFu3)",c1ccoc1,2.31,"Tauc extrapolation of (alpha*h*nu)^2 vs h*nu to 0; neutral polymer film; lambda_max 466 nm; Table 2",0.69,Ag/AgCl-wire,,"pseudo-wire != true Ag/AgCl",10.1039/c4sc02664k,"Sheberla D. et al. Chem. Sci. 2015, 6(1), 360-371. DOI 10.1039/c4sc02664k. Unsubstituted polyfuran P1 optical band gap 2.31 eV (Tauc), Table 2.","Ag/AgCl pseudo-wire is not a true Ag/AgCl ref; no pinned shift -> converted omitted (doping-onset only); gap is Tauc-extrapolated, NOT onset; sole furan-type value",true,heteroaromatic,"SUPPORTING (not a primary anchor): Tauc-extrapolated gap, not onset; sole furan-type (parent furan) value available; flagged for replacement by a primary onset gap",medium
"Poly(thieno[3,4-b]pyrazine-based terthienyl) P[T1] (parent)",c1cnc2cscc2n1,1.46,"UV-vis-NIR absorption onset; neutral thin film on ITO; lambda_onset=850 nm",0.32,Ag/Ag+,,"no pinned Ag/Ag+->Ag/AgCl shift",10.3390/ma9060404,"Konkol K.L., Schwiderski R.L., Rasmussen S.C. Materials 2016, 9(6), 404. DOI 10.3390/ma9060404. Parent P[T1] Eg,opt 1.46 eV (onset, lambda_onset 850 nm).","Ag/Ag+ (Ag/AgNO3) reference; no pinned shift -> converted omitted (doping-onset only); low-gap donor-acceptor: onset is charge-transfer-dominated, NOT pure pi-pi*",true,donor-acceptor,"SUPPORTING (not a primary anchor): clean onset but low-gap D-A with intramolecular charge-transfer character (not pure pi-pi*); adds donor-acceptor type for span/sensitivity",medium
"Polythiophene (unsubstituted, electrochemically grown), neutral/undoped film",c1ccsc1,2.0,"UV-vis interband absorption EDGE ~2.0 eV (undoped film); value from abstract, full text not retrieved",,,,optical only (no electrochemical conversion),10.1016/0038-1098(83)90454-4,"Kaneto K., Yoshino K., Inuishi Y. Solid State Commun. 1983, 46(5), 389-391. Electrochemical polythiophene; undoping -> interband transition, absorption edge ~2.0 eV (max alpha ~1e5 cm-1 at ~2.7 eV).","value paraphrased from abstract (edge ~2.0 eV), NOT verbatim full text; classic well-corroborated polythiophene gap; deep-research we3euunvm 2026-06-26",true,heteroaromatic,parent polythiophene -> heteroaromatic class; 2nd in-class anchor (with polyfuran) toward a >=3 per-class fit; parent thiophene distinct n6 from furan,medium
