Repository: Caesiumatic/CombHTS

# CombHTS

CombHTS screens monomer–solvent–electrolyte combinations for
electropolymerization. It addresses a coupled selection problem: a promising
monomer also needs a compatible solvent and supporting electrolyte under the
conditions required for oxidation and polymer growth.

## Approach

CombHTS separates molecular calculations from combinatorial ranking. It
calibrates per-species property estimates, applies compatibility constraints,
and ranks the surviving combinations.

Molecular descriptors are computed for individual species and solvent
environments, then reused across candidate combinations. This avoids repeating

File: data/lit_curation/optical_doping_staging.csv
polymer,monomer_smiles,optical_gap_eV,gap_method,doping_onset_orig_V,reference_electrode,doping_onset_vs_AgAgCl_V,conversion,source_doi,citation,flags,needs_review
"PEDOT (poly(3,4-ethylenedioxythiophene))",C1COc2cscc2O1,1.6,Onset of pi-pi* absorption (UV-vis); review reports the electronic bandgap as 1.6-1.7 eV with lambda_max ca. 610 nm for PEDT film,,,,,10.1002/(SICI)1521-4095(200004)12:7<481::AID-ADMA481>3.0.CO;2-C,"Groenendaal, L.; Jonas, F.; Freitag, D.; Pielartzik, H.; Reynolds, J. R. Poly(3,4-ethylenedioxythiophene) and Its Derivatives: Past, Present, and Future. Adv. Mater. 2000, 12 (7), 481-494. Exact wording: 'PEDT exhibits an electronic bandgap, defined as the onset of the p-p* absorption, of 1.6-1.7 eV and a lmax of ca. 610 nm.' Value recorded is the lower bound of the stated 1.6-1.7 eV range. No film p-doping onset potential with a reference electrode is reported in this source for parent PEDOT.",reference '' not cleanly resolvable to a pinned shift -> converted omitted,true
"PProDOT (poly(3,4-propylenedioxythiophene))",C1CCOc2cscc2O1,1.6,Onset of pi-pi* transition (UV-vis); source groups PEDOT and PProDOT as thiophene counterparts with band gaps of 1.6-1.7 eV,,,,,US6791738B2,"Reynolds, J. R. et al. (University of Florida). Electrochromic polymers and polymer electrochromic devices. US Patent 6,791,738 B2 (2004). Patent text states the band gaps for PEDOP (2.0 eV) and PProDOP (2.2 eV) 'are higher than their thiophene counterparts ... which have band gaps of 1.6-1.7 eV', defining the band gap as the onset of the pi-pi* transition; PProDOT is grouped with these thiophene counterparts. Value recorded is the lower bound of the stated 1.6-1.7 eV range. No single parent-PProDOT film doping/oxidation onset potential with a verbatim reference electrode could be sourced to a locatable primary reference.",reference '' not cleanly resolvable to a pinned shift -> converted omitted,true
"PEDOP (poly(3,4-ethylenedioxypyrrole))",C1COc2c[nH]cc2O1,2,Onset of pi-pi* transition (UV-vis),-0.6,Fc/Fc+,,Fc->Ag/AgCl +0.445 pinned ONLY in MeCN,10.1021/ma000490f,"Schottland, P.; Zong, K.; Gaupp, C. L.; Thompson, B. C.; Thomas, C. A.; Giurgiu, I.; Hickman, R.; Abboud, K. A.; Reynolds, J. R. Poly(3,4-alkylenedioxypyrrole)s: Highly Stable Electronically Conducting and Electrochromic Polymers. Macromolecules 2000, 33 (19), 7051-7061. Band gap for PEDOP reported as 2.0 eV (onset of pi-pi* transition). Abstract: this class of polymers exhibits 'especially low oxidation potentials from ca. -0.6 to -0.4 V vs Fc/Fc+ (equivalent to -0.15 to +0.05 V vs SCE) as desired for ambient stability of the doped and conducting states.' The doping_onset value recorded (-0.6 V vs Fc/Fc+) is the onset (low-potential bound) of the reported oxidation-potential range stated for the poly(3,4-alkylenedioxypyrrole) family that includes PEDOP; reported verbatim, not converted.",Fc/Fc+ ref but solvent=unknown (not MeCN); +0.445 V shift not pinned here -> converted omitted,true
"PProDOP (poly(3,4-propylenedioxypyrrole))",C1CCOc2c[nH]cc2O1,2.2,Onset of pi-pi* transition (UV-vis),-0.6,Fc/Fc+,,Fc->Ag/AgCl +0.445 pinned ONLY in MeCN,10.1021/ma000490f,"Schottland, P.; Zong, K.; Gaupp, C. L.; Thompson, B. C.; Thomas, C. A.; Giurgiu, I.; Hickman, R.; Abboud, K. A.; Reynolds, J. R. Poly(3,4-alkylenedioxypyrrole)s: Highly Stable Electronically Conducting and Electrochromic Polymers. Macromolecules 2000, 33 (19), 7051-7061. Band gap for the propylene-bridged analog PProDOP reported as 2.2 eV (onset of pi-pi* transition). Abstract reports the family exhibits 'especially low oxidation potentials from ca. -0.6 to -0.4 V vs Fc/Fc+ (equivalent to -0.15 to +0.05 V vs SCE).' The doping_onset value recorded (-0.6 V vs Fc/Fc+) is the onset (low-potential bound) of the reported oxidation-potential range for the poly(3,4-alkylenedioxypyrrole) family that includes PProDOP; reported verbatim, not converted. Note: PProDOP monomer (ProDOP) is not in the supplied library list; included because it is co-reported with PEDOP and is a focus-adjacent dioxypyrrole.",Fc/Fc+ ref but solvent=unknown (not MeCN); +0.445 V shift not pinned here -> converted omitted,true
"Poly(3-hexylthiophene) (P3HT), regioregular thin film on ITO",CCCCCCc1ccsc1,,"Not reported as an absorption-onset optical gap; the paper computes an 'optical band gap' (2.46 eV for P3HT-6) by converting the absorption MAXIMUM wavelength (505 nm) to energy, not the absorption onset/edge, so it is omitted per the absorption-onset requirement.",0.85,Ag/AgCl,0.85,already vs Ag/AgCl (shift 0),10.1039/C8RA00555A,"M. A. Ansari, S. Mohiuddin, F. Kandemirli, M. I. Malik, 'Synthesis and characterization of poly(3-hexylthiophene): improvement of regioregularity and energy band gap', RSC Advances, 2018, 8, 8319-8328. DOI: 10.1039/C8RA00555A. Quote: 'The onset potentials (blue lines) of oxidation and reduction are 0.85 V and -1.11 V versus Ag/AgCl, respectively.'",,true
"Poly(3-hexylthiophene) (P3HT), linear regioregular, highest-Mn sample L43 (in CHCl3 for UV-vis; CH2Cl2/0.1 M TBAPF6 for CV)",CCCCCCc1ccsc1,2.31,"UV-vis absorption onset (Eg_opt = 1240/lambda_onset; lambda_onset = 537 nm; solution in CHCl3, 10 ug/mL); from the S0->S2 transition onset, Table 2.",0.07,Fc/Fc+,,Fc->Ag/AgCl +0.445 pinned ONLY in MeCN,10.3390/polym15030666,"R. Sato, A. Utagawa, K. Fushimi, F. Li, T. Isono, K. Tajima, T. Satoh, S. Sato, H. Hirata, Y. Kikkawa, T. Yamamoto, 'Molecular Weight-Dependent Oxidation and Optoelectronic Properties of Defect-Free Macrocyclic Poly(3-hexylthiophene)', Polymers, 2023, 15(3), 666. DOI: 10.3390/polym15030666. Table 2, linear sample L43: Abs lambda_onset = 537 nm, Eg_opt = 2.31 eV, oxidation onset = 0.07 V; footnote: 'potential versus ferrocene/ferrocenium (Fc/Fc+) couple', CH2Cl2/0.1 M TBAPF6, 298 K, 20 mV/s.",Fc/Fc+ ref but solvent=unknown (not MeCN); +0.445 V shift not pinned here -> converted omitted,true
"Polyterthiophene (PT3), electropolymerized film from terthiophene",c1ccc(-c2ccc(-c3cccs3)s2)s1,2.02,Optical band gap from extrapolation of the linear part of the (alpha*h*nu)^2 vs h*nu plot to (alpha*h*nu)^2 = 0 (Tauc-type extrapolation); polymer film; lambda_max = 475 nm (Table 2).,,Ag/AgCl-wire,,,10.1039/C4SC02664K,"D. Sheberla, S. Patra, Y. H. Wijsboom, S. Sharma, Y. Sheynin, A.-E. Haj-Yahia, A. H. Barak, O. Gidron, M. Bendikov, 'Conducting polyfurans by electropolymerization of oligofurans', Chemical Science, 2015, 6, 360-371. DOI: 10.1039/C4SC02664K. Polymer optical band gap (Table 2) for PT3 = 2.02 eV. Note: the paper reports polymer p-doping behavior via the half-maximal-conductance potential Ehc (PT3 = 0.87 V vs Ag/AgCl-wire), which is NOT an oxidation-onset potential; the 0.95 V vs Ag/AgCl-wire value in Table 1 is the MONOMER (terthiophene oligomer) oxidation onset, not the polymer doping onset. Hence no polymer doping-onset value is reported here.",Ag/AgCl pseudo-wire is not a true Ag/AgCl ref; no pinned shift -> converted omitted,true
"Polyfuran (electropolymerized from terfuran, P1/PFu3)",c1ccoc1,2.31,Tauc plot: extrapolation of linear part of (alpha*h*nu)^2 vs h*nu to (alpha*h*nu)^2 = 0; lambda_max 466 nm,0.69,Ag/AgCl-wire,,pseudo-wire != true Ag/AgCl,10.1039/c4sc02664k,"Sheberla, D.; Patra, S.; Wijsboom, Y. H.; Sharma, S.; Sheynin, Y.; Haj-Yahia, A.-E.; Barak, A. H.; Gidron, O.; Bendikov, M. Conducting polyfurans by electropolymerization of oligofurans. Chemical Science 2015, 6 (1), 360-371. Optical band gap of unsubstituted polyfuran P1 = 2.31 eV (Tauc plot, Table 2); p-doping onset (half-maximal conductance) Ehc = 0.69 V vs Ag/AgCl-wire (Table 3).",Ag/AgCl pseudo-wire is not a true Ag/AgCl ref; no pinned shift -> converted omitted,true
"Polyselenophene (electropolymerized from selenophene in BFEE, freestanding film)",c1cc[se]c1,1.9,"UV-vis absorption edge (~652 nm), direct interband transition (zero-order approximation)",,,,,10.1016/j.matlet.2004.12.005,"Pu, S.; Hou, J.; Xu, J.; Nie, G.; Zhang, S.; Shen, L.; Xiao, Q. Electrosyntheses of freestanding and conducting polyselenophene films. Materials Letters 2005, 59 (8-9), 1061-1065. Optical band gap of polyselenophene estimated from absorption edge (~652 nm) = ~1.90 eV. No p-doping onset potential reported for the parent polymer in this work, so doping_onset is null.",reference '' not cleanly resolvable to a pinned shift -> converted omitted,true
"PEDOS - poly(3,4-ethylenedioxyselenophene) (electrodeposited in TBAClO4/MeCN)",C1COc2c[se]cc2O1,1.38,UV-vis absorption onset of neutral polymer (lambda_onset = 893 nm); Eg = 1240/lambda_onset,-0.68,Ag/Ag+,,no pinned Ag/Ag+->Ag/AgCl shift,10.1039/D0RA01436B,"Yadav, P.; Naqvi, S.; Patra, A. Poly(3,4-ethylenedioxyselenophene): effect of solvent and electrolyte on electrodeposition, optoelectronic and electrochromic properties. RSC Advances 2020, 10 (21), 12395-12406. For PEDOS deposited in TBAClO4/MeCN: optical band gap 1.38 eV from absorption onset (lambda_onset 893 nm, Table 3); polymer oxidation onset Eox,poly,onset = -0.68 V vs Ag/Ag+ (Table 2). Across the six solvent/electrolyte systems Eg = 1.38-1.40 eV and Eox,onset ranged -0.52 to -0.77 V vs Ag/Ag+.",Ag/Ag+ (Ag/AgNO3) reference; no pinned shift -> converted omitted,true
"Polypyrrole (electrodeposited in H2SO4, potentiostatic at +0.7 V vs SCE)",c1cc[nH]c1,1.95,UV-vis absorption spectroscopy of electrodeposited film (band gap from absorption analysis; method not specified as Tauc in source),,,,,10.1088/1674-4926/35/6/063001,"Thombare, J. V.; Shinde, S. K.; Lohar, G. M.; Chougale, U. M.; Dhasade, S. S.; Dhaygude, H. D.; Relekar, B. P.; Fulari, V. J. Optical properties of electrochemically synthesized polypyrrole thin films: the electrolyte effect. Journal of Semiconductors 2014, 35 (6), 063001. Band gap of electrodeposited polypyrrole films = 1.95 eV (H2SO4), 1.92 eV (oxalic acid), 1.79 eV (p-toluenesulfonic acid) from UV-vis. Films deposited potentiostatically at +0.7 V vs SCE; no oxidation/doping onset potential reported, so doping_onset is null. Value reported is for the as-deposited (p-doped) film, not a strictly neutral-state onset.",reference '' not cleanly resolvable to a pinned shift -> converted omitted,true
"Poly(9,9-dioctylfluorene) (PFO)",CCCCCCCCC1(CCCCCCCC)c2ccccc2-c2ccccc21,2.95,UV-vis absorption onset (thin film); onset of absorption band at 425 nm,,,,,10.1063/1.122479,"S. Janietz, D. D. C. Bradley, M. Grell, C. Giebeler, M. Inbasekaran, E. P. Woo, ""Electrochemical determination of the ionization potential and electron affinity of poly(9,9-dioctylfluorene),"" Applied Physics Letters, 1998, 73(17), 2453-2455. Optical band gap = 2.95 eV (425 nm) from onset of the absorption band in thin films; Ip = 5.80 eV, Ea = 2.12 eV. Oxidation onset potential / reference electrode not extractable from accessible text; reported here only the optical gap.",reference '' not cleanly resolvable to a pinned shift -> converted omitted,true
Polycarbazole (electropolymerized from carbazole),c1ccc2c(c1)[nH]c3ccccc23,,,1.05,SCE,1.095,SCE->Ag/AgCl: orig + (0.045),10.3389/fmats.2019.00131,"E. Contal, C. M. Sougueh, S. Lakard, A. Et Taouil, C. Magnenet, B. Lakard, ""Investigation of Polycarbazoles Thin Films Prepared by Electrochemical Oxidation of Synthesized Carbazole Derivatives,"" Frontiers in Materials, 2019, 6, 131. Verbatim: ""The onset oxidation potentials of carbazole, leading to Cz radical cations, in LiClO4/ACN and LiClO4/DMF, appears at 1.05 and 0.95 V/SCE, respectively."" (Value reported = 1.05 V/SCE in LiClO4/acetonitrile.) No optical band gap reported in this paper.",,true
"Poly(N-vinylcarbazole) (electropolymerized, PVK/polyCzV)",C=Cn1c2ccccc2c2ccccc21,,,1,SCE,1.045,SCE->Ag/AgCl: orig + (0.045),10.3389/fmats.2019.00131,"E. Contal, C. M. Sougueh, S. Lakard, A. Et Taouil, C. Magnenet, B. Lakard, ""Investigation of Polycarbazoles Thin Films Prepared by Electrochemical Oxidation of Synthesized Carbazole Derivatives,"" Frontiers in Materials, 2019, 6, 131. Verbatim: ""Concerning CzV, the potentiodynamic electrodeposition on platinum displays an oxidation onset at +1.0 V/SCE."" No optical band gap reported in this paper.",,true
"Poly(thieno[3,4-b]pyrazine-based terthienyl) P[T1] (parent TP-terthienyl, electropolymerized film)",c1cnc2cscc2n1,1.46,UV-vis-NIR absorption onset (thin film on ITO); lambda_onset = 850 nm,0.32,Ag/Ag+,,no pinned Ag/Ag+->Ag/AgCl shift,10.3390/ma9060404,"Konkol K.L., Schwiderski R.L., Rasmussen S.C. Synthesis, Characterization, and Electropolymerization of Extended Fused-Ring Thieno[3,4-b]pyrazine-Based Terthienyls. Materials 2016, 9(6), 404. doi:10.3390/ma9060404 (polymer E_onset,ox and E_g,opt from Tables 3 and 4; all potentials vs Ag/Ag+ in CH2Cl2/0.10 M TBAPF6).",Ag/Ag+ (Ag/AgNO3) reference; no pinned shift -> converted omitted,true
"Poly(thieno[3,4-b]pyrazine-based terthienyl) P[T2] (acenaphtho-fused TP-terthienyl, electropolymerized film)",c1cnc2cscc2n1,1.01,UV-vis-NIR absorption onset (thin film on ITO); lambda_onset = 1230 nm,0.33,Ag/Ag+,,no pinned Ag/Ag+->Ag/AgCl shift,10.3390/ma9060404,"Konkol K.L., Schwiderski R.L., Rasmussen S.C. Synthesis, Characterization, and Electropolymerization of Extended Fused-Ring Thieno[3,4-b]pyrazine-Based Terthienyls. Materials 2016, 9(6), 404. doi:10.3390/ma9060404 (P[T2] E_onset,ox 0.33 V and E_g,opt 1.01 eV; potentials vs Ag/Ag+).",Ag/Ag+ (Ag/AgNO3) reference; no pinned shift -> converted omitted,true
"Poly(thieno[3,4-b]pyrazine-based terthienyl) P[T3] (extended fused TP-terthienyl, electropolymerized film)",c1cnc2cscc2n1,0.99,UV-vis-NIR absorption onset (thin film on ITO); lambda_onset = 1250 nm,-0.25,Ag/Ag+,,no pinned Ag/Ag+->Ag/AgCl shift,10.3390/ma9060404,"Konkol K.L., Schwiderski R.L., Rasmussen S.C. Synthesis, Characterization, and Electropolymerization of Extended Fused-Ring Thieno[3,4-b]pyrazine-Based Terthienyls. Materials 2016, 9(6), 404. doi:10.3390/ma9060404 (P[T3] E_onset,ox -0.25 V and E_g,opt 0.99 eV; potentials vs Ag/Ag+).",Ag/Ag+ (Ag/AgNO3) reference; no pinned shift -> converted omitted,true
"Poly(thieno[3,4-b]pyrazine-based terthienyl) P[T4] (extended fused TP-terthienyl, electropolymerized film)",c1cnc2cscc2n1,0.89,UV-vis-NIR absorption onset (thin film on ITO); lambda_onset = 1400 nm,-0.07,Ag/Ag+,,no pinned Ag/Ag+->Ag/AgCl shift,10.3390/ma9060404,"Konkol K.L., Schwiderski R.L., Rasmussen S.C. Synthesis, Characterization, and Electropolymerization of Extended Fused-Ring Thieno[3,4-b]pyrazine-Based Terthienyls. Materials 2016, 9(6), 404. doi:10.3390/ma9060404 (P[T4] E_onset,ox -0.07 V and E_g,opt 0.89 eV; potentials vs Ag/Ag+).",Ag/Ag+ (Ag/AgNO3) reference; no pinned shift -> converted omitted,true
"Poly(thieno[3,4-b]pyrazine-based terthienyl) P[T5] (phenanthroline-fused TP-terthienyl, electropolymerized film)",c1cnc2cscc2n1,0.82,UV-vis-NIR absorption onset (thin film on ITO); lambda_onset = 1510 nm,0,Ag/Ag+,,no pinned Ag/Ag+->Ag/AgCl shift,10.3390/ma9060404,"Konkol K.L., Schwiderski R.L., Rasmussen S.C. Synthesis, Characterization, and Electropolymerization of Extended Fused-Ring Thieno[3,4-b]pyrazine-Based Terthienyls. Materials 2016, 9(6), 404. doi:10.3390/ma9060404 (P[T5] E_onset,ox 0.00 V and E_g,opt 0.82 eV; potentials vs Ag/Ag+).",Ag/Ag+ (Ag/AgNO3) reference; no pinned shift -> converted omitted,true
"p-AlkyneDTP (electropolymerized poly(N-(but-3-yn-1-yl) dithieno[3,2-b:2',3'-d]pyrrole))",C1=CC2=C(S1)C3=C(N2)C=CS3,1.76,UV-vis absorption onset of neutral polymer film (onset 703 nm); reported as Delta E_uv,0.06,Ag/AgCl,0.06,already vs Ag/AgCl (shift 0),10.1039/d2ra03265a,"Bandera Y., Jones H.W., Grant B., Mell S., Foulger S.H. Synthesis, electropolymerization and functionalization via click chemistry of N-alkynylated dithieno[3,2-b:2',3'-d]pyrrole. RSC Adv. 2022, 12(45), 29187-29196. doi:10.1039/d2ra03265a (oxidation onset E0 = 60 mV vs Ag/AgCl; Delta E_uv = 1.76 eV, onset 703 nm).",,true
"p-DTPNap (electropolymerized poly(N-naphthalimide-functionalized dithieno[3,2-b:2',3'-d]pyrrole))",C1=CC2=C(S1)C3=C(N2)C=CS3,1.82,UV-vis absorption onset of neutral polymer film (onset 680 nm); reported as Delta E_uv,0.16,Ag/AgCl,0.16,already vs Ag/AgCl (shift 0),10.1039/d2ra03265a,"Bandera Y., Jones H.W., Grant B., Mell S., Foulger S.H. Synthesis, electropolymerization and functionalization via click chemistry of N-alkynylated dithieno[3,2-b:2',3'-d]pyrrole. RSC Adv. 2022, 12(45), 29187-29196. doi:10.1039/d2ra03265a (oxidation onset E0 = 160 mV vs Ag/AgCl; Delta E_uv = 1.82 eV, onset 680 nm).",,true
"PCPDTDTBTDI-EH,DMO (cyclopentadithiophene-bithiophene-benzothiadiazole-dicarboxylic-imide D-A copolymer)",C1c2ccsc2-c2sccc21,1.43,UV-vis absorption onset (thin film on quartz),0.44,Ag/Ag+,,no pinned Ag/Ag+->Ag/AgCl shift,10.3390/polym13010063,"Murad A.R., Iraqi A., Aziz S.B., Abdullah S.N., Brza M.A., Saeed S.R., Abdulwahid R.T. Fabrication of Alternating Copolymers Based on Cyclopentadithiophene-Benzothiadiazole Dicarboxylic Imide with Reduced Optical Band Gap. Polymers 2021, 13(1), 63. doi:10.3390/polym13010063 (E_ox onset 0.44 V vs Ag/Ag+ (Ag wire in 0.01 M AgNO3/MeCN); E_g,opt 1.43 eV from film absorption onset).",Ag/Ag+ (Ag/AgNO3) reference; no pinned shift -> converted omitted,true
"PCPDTDTBTDI-8,DMO (cyclopentadithiophene-bithiophene-benzothiadiazole-dicarboxylic-imide D-A copolymer)",C1c2ccsc2-c2sccc21,1.32,UV-vis absorption onset (thin film on quartz),0.49,Ag/Ag+,,no pinned Ag/Ag+->Ag/AgCl shift,10.3390/polym13010063,"Murad A.R., Iraqi A., Aziz S.B., Abdullah S.N., Brza M.A., Saeed S.R., Abdulwahid R.T. Fabrication of Alternating Copolymers Based on Cyclopentadithiophene-Benzothiadiazole Dicarboxylic Imide with Reduced Optical Band Gap. Polymers 2021, 13(1), 63. doi:10.3390/polym13010063 (E_ox onset 0.49 V vs Ag/Ag+; E_g,opt 1.32 eV from film absorption onset).",Ag/Ag+ (Ag/AgNO3) reference; no pinned shift -> converted omitted,true
"PCPDTDTBTDI-8,8 (cyclopentadithiophene-bithiophene-benzothiadiazole-dicarboxylic-imide D-A copolymer)",C1c2ccsc2-c2sccc21,1.34,UV-vis absorption onset (thin film on quartz),0.39,Ag/Ag+,,no pinned Ag/Ag+->Ag/AgCl shift,10.3390/polym13010063,"Murad A.R., Iraqi A., Aziz S.B., Abdullah S.N., Brza M.A., Saeed S.R., Abdulwahid R.T. Fabrication of Alternating Copolymers Based on Cyclopentadithiophene-Benzothiadiazole Dicarboxylic Imide with Reduced Optical Band Gap. Polymers 2021, 13(1), 63. doi:10.3390/polym13010063 (E_ox onset 0.39 V vs Ag/Ag+; E_g,opt 1.34 eV from film absorption onset).",Ag/Ag+ (Ag/AgNO3) reference; no pinned shift -> converted omitted,true
"PCPDTDTBTDI-EH,8 (cyclopentadithiophene-bithiophene-benzothiadiazole-dicarboxylic-imide D-A copolymer)",C1c2ccsc2-c2sccc21,1.42,UV-vis absorption onset (thin film on quartz),0.51,Ag/Ag+,,no pinned Ag/Ag+->Ag/AgCl shift,10.3390/polym13010063,"Murad A.R., Iraqi A., Aziz S.B., Abdullah S.N., Brza M.A., Saeed S.R., Abdulwahid R.T. Fabrication of Alternating Copolymers Based on Cyclopentadithiophene-Benzothiadiazole Dicarboxylic Imide with Reduced Optical Band Gap. Polymers 2021, 13(1), 63. doi:10.3390/polym13010063 (E_ox onset 0.51 V vs Ag/Ag+; E_g,opt 1.42 eV from film absorption onset).",Ag/Ag+ (Ag/AgNO3) reference; no pinned shift -> converted omitted,true
"P1 = poly(5-fluoro-4,7-di(thiophen-2-yl)-2,1,3-benzothiadiazole) (fluorinated benzothiadiazole-thiophene D-A homopolymer, electropolymerized)",c1cc(sc1)c2ccc3nsnc3c2,1.64,Optical band gap from onset of absorption spectrum in neutral state (spectroelectrochemistry); lambda_onset = 756 nm,0.52,Ag/Ag+,,no pinned Ag/Ag+->Ag/AgCl shift,10.1021/acsomega.8b02811,"Singhal S., Yadav P., Naqvi S., Gupta S., Patra A. Donor-Acceptor-Donor Copolymers with 3,4-Ethylenedioxythiophene Moiety: Electropolymerization and Effect on Optoelectronic and Electrochromic Properties. ACS Omega 2019, 4(2), 3484-3494. doi:10.1021/acsomega.8b02811 (polymer P1 E_onset 0.52 V vs Ag/Ag+, E_g,opt 1.64 eV, lambda_onset 756 nm; Table 1).",Ag/Ag+ (Ag/AgNO3) reference; no pinned shift -> converted omitted,true
"Copolymer of 4,7-di(thiophen-2-yl)benzo[c][1,2,5]thiadiazole with EDOT (electropolymerized D-A electrochromic copolymer)",c1cc(sc1)c2ccc3nsnc3c2,1.32,Optical band gap from onset of low-energy pi-pi* band in UV-vis (spectroelectrochemistry),0.6,Ag/AgCl,0.6,already vs Ag/AgCl (shift 0),10.55730/1300-0527.3456,"Celik K., Kivrak A., Carbas B.B. A new electrochromic copolymer composed of 4,7-di(thiophen-2-yl)benzo[c][1,2,5]thiadiazole and 3,4-ethylenedioxythiophene. Turk. J. Chem. 2022, 46(5), 1516-1523. doi:10.55730/1300-0527.3456 (copolymer doping (oxidation) potential 0.6 V vs Ag/AgCl; optical band gap 1.32 eV from pi-pi* band onset).",,true

File: data/lit_curation/eox_g1_2_master_evidence.csv (part 2 of 3)
record_id,source_id,source_record_label,exact_monomer_name,input_smiles,canonical_smiles,inchikey,rdkit_parse_ok,monomer_class,label_type,master_label_class,potential_original_V,potential_original_units,reference_electrode_original,reference_frame,reference_calibration_text,conversion_equation,conversion_to_AgAgCl_V,potential_vs_AgAgCl_V,solvent_system,solvent_name,solvent_composition,supporting_electrolyte,electrolyte_concentration_M,monomer_concentration_M,working_electrode,counter_electrode,scan_rate_mV_s,measurement_method,first_cycle_or_scan,source_doi,source_citation,source_locator,structure_locator,evidence_quote_short,experimental_measurement_id,directive_combination_id,current_model_group_id,duplicate_of_record_id,literature_cv_clean,current_pipeline_comparable,directive_quantity_eligible,onset_profile_eligible,peak_profile_eligible,native_fc_profile_eligible,production_current_status,production_ingest_recommended,production_correction_required,disposition,blocking_issue,review_notes
PROD038,SRC_REPO_BENCHMARK,data/benchmark.csv row 38,3-ethylcarbazole,CCc1ccc2c(c1)[nH]c1ccccc12,CCc1ccc2c(c1)[nH]c1ccccc12,MLTJHZTUKWUPTG-UHFFFAOYSA-N,True,,monomer_oxidation_peak,CLEAN_CV_PEAK_AGAGCL,1.04,V,SCE,agagcl,"SCE->Ag/AgCl +0.045 V (Pavlishchuk & Addison 2000, DOI 10.1016/S0020-1693(99)00407-7)","SCE->Ag/AgCl +0.045 V (Pavlishchuk & Addison 2000, DOI 10.1016/S0020-1693(99)00407-7)",0.045,1.085,acetonitrile,acetonitrile,,,,,Pt,,100,cyclic voltammetry,source reported,10.1016/j.jelechem.2021.115520,"3,6-substituted carbazoles (research partD row 21); DOI 10.1016/j.jelechem.2021.115520",3-ethylcarbazole first anodic scan peak (research partD row 21); exact figure not pinned,data/benchmark.csv monomer_smiles,Production row audited against source class.,meas-e2532b0dfb457267,combo-63362df9082ada22,model-f29aa8541c6a753d,,True,True,True,False,True,False,CURRENT_PRODUCTION_OK,False,False,KEEP,,"3-ethylcarbazole first-scan monomer oxidation peak (Epa); SCE->Ag/AgCl +0.045 V (P&A 2000); carries ~0.05-0.15 V liquid-junction floor. Promoted from candidates (decide-and-report; tier B, relaxed track only). Screening-grade."
PROD039,SRC_REPO_BENCHMARK,data/benchmark.csv row 39,N-vinylcarbazole,C=Cn1c2ccccc2c2ccccc21,C=Cn1c2ccccc2c2ccccc21,KKFHAJHLJHVUDM-UHFFFAOYSA-N,True,,monomer_oxidation_onset,CLEAN_CV_ONSET_AGAGCL,0.8,V,SCE,agagcl,"SCE->Ag/AgCl +0.045 V (Pavlishchuk & Addison 2000, DOI 10.1016/S0020-1693(99)00407-7)","SCE->Ag/AgCl +0.045 V (Pavlishchuk & Addison 2000, DOI 10.1016/S0020-1693(99)00407-7)",0.045,0.845,LiClO4/acetonitrile,acetonitrile,,LiClO4,,,Pt/ITO,,10,cyclic voltammetry,source reported,10.1515/epoly-2017-0105,PVK electropolymerization (research partD row 22); DOI 10.1515/epoly-2017-0105,N-vinylcarbazole onset (research partD row 22); exact figure not pinned,data/benchmark.csv monomer_smiles,Production row audited against source class.,meas-961426d8276c553d,combo-d54b399a1456f24c,model-5a9d680735daaaa8,,True,True,True,True,False,False,CURRENT_PRODUCTION_OK,False,False,KEEP,,"N-vinylcarbazole monomer oxidation onset; SCE->Ag/AgCl +0.045 V (P&A 2000); carries ~0.05-0.15 V liquid-junction floor. Promoted from candidates (decide-and-report; tier B, relaxed/onset track only). Screening-grade."
R11,SRC006,EDOT-PT,"4,7-bis(2,3-dihydrothieno[3,4-b][1,4]dioxin-5-yl)-[1,2,5]thiadiazolo[3,4-c]pyridine",c1sc(-c2cnc(-c3scc4c3OCCO4)c3nsnc23)c2c1OCCO2,c1sc(-c2cnc(-c3scc4c3OCCO4)c3nsnc23)c2c1OCCO2,ZGAIFZWQACXIJT-UHFFFAOYSA-N,True,thiadiazolopyridine_donor_acceptor,monomer_oxidation_onset,MIXED_SOLVENT_PARKED,0.94,V,Ag wire pseudo-reference,pseudo_sce_to_agagcl,"Ag wire (0.02 V vs. SCE.) as pseudo-reference electrode; before and after each experiment, the silver pseudo reference was calibrated versus the ferrocene redox couple and then adjusted to match the SCE reference potential.",E_AgAgCl = E_original + 0.065 V,0.06499999999999995,1.005,ACN/DCM,ACN/DCM,1:1 v/v,TBAPF6,0.2,0.005,"Pt wire, 0.5 mm diameter",,100.0,cyclic voltammetry,first scan,,"Liu, X.; Kong, L.; Zhang, Y.; Ju, X.; Zhao, J.; Li, Y. Novel Donor-acceptor Type Electrochromic Polymers based on [1,2,5]thiadiazolo[3,4-c] pyridine as the acceptor unit. International Journal of Electrochemical Science 2016, 11(1), 343-358.",Section 3.2; Figure 1; Table 1 (pp. 349 and 353 of PDF),Scheme 1; Sections 2.2.3 and 2.2.6,"No source formula was provided; retained analytical locator for human review. Analytical locator: Sections 2.2.4-2.2.6; 1H and 13C NMR only. No DOI found, but durable article/PDF provenance is recorded. Approved reference conversion reproduced exactly.",meas-1038cd1d2dfb27ff,combo-d8f6d8ef29997832,model-68eadf73f4d88068,,False,False,False,False,False,False,STAGING_REVIEW_ONLY,False,False,PARK,Mixed ACN/DCM pseudo-reference row remains staging-only for master closure.,"No source formula was provided; retained analytical locator for human review. Analytical locator: Sections 2.2.4-2.2.6; 1H and 13C NMR only. No DOI found, but durable article/PDF provenance is recorded. Approved reference conversion reproduced exactly."
R12,SRC006,MTTP,"4,7-bis(4-methylthiophen-2-yl)-[1,2,5]thiadiazolo[3,4-c]pyridine",Cc1csc(-c2cnc(-c3cc(C)cs3)c3nsnc23)c1,Cc1csc(-c2cnc(-c3cc(C)cs3)c3nsnc23)c1,VPUPDMQVNTVSDC-UHFFFAOYSA-N,True,thiadiazolopyridine_donor_acceptor,monomer_oxidation_onset,MIXED_SOLVENT_PARKED,1.32,V,Ag wire pseudo-reference,pseudo_sce_to_agagcl,"Ag wire (0.02 V vs. SCE.) as pseudo-reference electrode; before and after each experiment, the silver pseudo reference was calibrated versus the ferrocene redox couple and then adjusted to match the SCE reference potential.",E_AgAgCl = E_original + 0.065 V,0.06499999999999995,1.385,ACN/DCM,ACN/DCM,1:1 v/v,TBAPF6,0.2,0.005,"Pt wire, 0.5 mm diameter",,100.0,cyclic voltammetry,first scan,,"Liu, X.; Kong, L.; Zhang, Y.; Ju, X.; Zhao, J.; Li, Y. Novel Donor-acceptor Type Electrochromic Polymers based on [1,2,5]thiadiazolo[3,4-c] pyridine as the acceptor unit. International Journal of Electrochemical Science 2016, 11(1), 343-358.",Section 3.2; Figure 1; Table 1 (pp. 349 and 353 of PDF),Scheme 1; Sections 2.2.3 and 2.2.4,"No source formula was provided; retained analytical locator for human review. Analytical locator: Sections 2.2.4-2.2.6; 1H and 13C NMR only. No DOI found, but durable article/PDF provenance is recorded. Approved reference conversion reproduced exactly.",meas-12475b20c5003346,combo-3a92aee5a6367238,model-97a14729824a470a,,False,False,False,False,False,False,STAGING_REVIEW_ONLY,False,False,PARK,Mixed ACN/DCM pseudo-reference row remains staging-only for master closure.,"No source formula was provided; retained analytical locator for human review. Analytical locator: Sections 2.2.4-2.2.6; 1H and 13C NMR only. No DOI found, but durable article/PDF provenance is recorded. Approved reference conversion reproduced exactly."
R13,SRC006,BTTP,"4,7-bis(4-butylthiophen-2-yl)-[1,2,5]thiadiazolo[3,4-c]pyridine",CCCCc1csc(-c2cnc(-c3cc(CCCC)cs3)c3nsnc23)c1,CCCCc1csc(-c2cnc(-c3cc(CCCC)cs3)c3nsnc23)c1,QZBIBWBMGQVCOI-UHFFFAOYSA-N,True,thiadiazolopyridine_donor_acceptor,monomer_oxidation_onset,MIXED_SOLVENT_PARKED,1.28,V,Ag wire pseudo-reference,pseudo_sce_to_agagcl,"Ag wire (0.02 V vs. SCE.) as pseudo-reference electrode; before and after each experiment, the silver pseudo reference was calibrated versus the ferrocene redox couple and then adjusted to match the SCE reference potential.",E_AgAgCl = E_original + 0.065 V,0.06499999999999995,1.345,ACN/DCM,ACN/DCM,1:1 v/v,TBAPF6,0.2,0.005,"Pt wire, 0.5 mm diameter",,100.0,cyclic voltammetry,first scan,,"Liu, X.; Kong, L.; Zhang, Y.; Ju, X.; Zhao, J.; Li, Y. Novel Donor-acceptor Type Electrochromic Polymers based on [1,2,5]thiadiazolo[3,4-c] pyridine as the acceptor unit. International Journal of Electrochemical Science 2016, 11(1), 343-358.",Section 3.2; Figure 1; Table 1 (pp. 349 and 353 of PDF),Scheme 1; Sections 2.2.3 and 2.2.5,"No source formula was provided; retained analytical locator for human review. Analytical locator: Sections 2.2.4-2.2.6; 1H and 13C NMR only. No DOI found, but durable article/PDF provenance is recorded. Approved reference conversion reproduced exactly.",meas-e3b3f2599b03bfb9,combo-6fc1d352f3578f22,model-040f9f863d9f715a,,False,False,False,False,False,False,STAGING_REVIEW_ONLY,False,False,PARK,Mixed ACN/DCM pseudo-reference row remains staging-only for master closure.,"No source formula was provided; retained analytical locator for human review. Analytical locator: Sections 2.2.4-2.2.6; 1H and 13C NMR only. No DOI found, but durable article/PDF provenance is recorded. Approved reference conversion reproduced exactly."
R14,SRC013,M1,"2,3-bis(4-decyloxyphenyl)-5,8-bis(thiophen-2-yl)pyrido[4,3-b]pyrazine",CCCCCCCCCCOc1ccc(-c2nc3c(-c4cccs4)cnc(-c4cccs4)c3nc2-c2ccc(OCCCCCCCCCC)cc2)cc1,CCCCCCCCCCOc1ccc(-c2nc3c(-c4cccs4)cnc(-c4cccs4)c3nc2-c2ccc(OCCCCCCCCCC)cc2)cc1,WXEJAEIBSIRJDT-UHFFFAOYSA-N,True,pyridopyrazine_donor_acceptor,monomer_oxidation_onset,SOURCE_CONFLICT,1.15,V,Ag wire pseudo-reference,pseudo_sce_to_agagcl,Silver wire (0.03 V vs. saturated calomel electrode (SCE)) as pseudo-reference electrode.,E_AgAgCl = E_original + 0.075 V,0.07500000000000018,1.225,ACN/DCM,ACN/DCM,1:1 v/v,TBAPF6,0.1,0.005,"Pt wire, 0.5 mm diameter",,100.0,cyclic voltammetry,first scan,10.3390/polym8100377,"Zhang, Y.; Liu, X.; Wang, M.; Liu, X.; Zhao, J. Low Band Gap Donor-Acceptor Type Polymers Containing 2,3-Bis(4-(decyloxy)phenyl)pyrido[4,3-b]pyrazine as Acceptor and Different Thiophene Derivatives as Donors. Polymers 2016, 8(10), 377. https://doi.org/10.3390/polym8100377",Section 3.1; Figure 1 for M1 and Supplementary Figure S8a-c for M2-M4,Scheme 2,"Section 2.3 reports Ag wire = 0.03 V vs SCE, whereas Table 2 footnote (b) uses a +0.02 V reference correction.",meas-204db5f611dca402,combo-5383a50a9635fdc9,model-2deb0061a7d43533,,False,False,False,False,False,False,STAGING_REVIEW_ONLY,False,False,PARK,"source reference conflict unresolved: Section 2.3 reports Ag wire = 0.03 V vs SCE, whereas Table 2 footnote (b) uses a +0.02 V reference correction.",Source formula/HRMS formula agrees with RDKit formula. HRMS calcd 759.3892; found 759.3887 Approved reference conversion reproduced exactly. Source-internal conflict is unresolved; numeric values are retained as working transcriptions for audit only.
R15,SRC013,M2,"2,3-bis(4-decyloxyphenyl)-5,8-bis(4-butylthiophen-2-yl)pyrido[4,3-b]pyrazine",CCCCCCCCCCOc1ccc(-c2nc3c(-c4cc(CCCC)cs4)cnc(-c4cc(CCCC)cs4)c3nc2-c2ccc(OCCCCCCCCCC)cc2)cc1,CCCCCCCCCCOc1ccc(-c2nc3c(-c4cc(CCCC)cs4)cnc(-c4cc(CCCC)cs4)c3nc2-c2ccc(OCCCCCCCCCC)cc2)cc1,KDTULERPAWWMMR-UHFFFAOYSA-N,True,pyridopyrazine_donor_acceptor,monomer_oxidation_onset,SOURCE_CONFLICT,1.15,V,Ag wire pseudo-reference,pseudo_sce_to_agagcl,Silver wire (0.03 V vs. saturated calomel electrode (SCE)) as pseudo-reference electrode.,E_AgAgCl = E_original + 0.075 V,0.07500000000000018,1.225,ACN/DCM,ACN/DCM,1:1 v/v,TBAPF6,0.1,0.005,"Pt wire, 0.5 mm diameter",,100.0,cyclic voltammetry,first scan,10.3390/polym8100377,"Zhang, Y.; Liu, X.; Wang, M.; Liu, X.; Zhao, J. Low Band Gap Donor-Acceptor Type Polymers Containing 2,3-Bis(4-(decyloxy)phenyl)pyrido[4,3-b]pyrazine as Acceptor and Different Thiophene Derivatives as Donors. Polymers 2016, 8(10), 377. https://doi.org/10.3390/polym8100377",Section 3.1; Figure 1 for M1 and Supplementary Figure S8a-c for M2-M4,Scheme 2,"Section 2.3 reports Ag wire = 0.03 V vs SCE, whereas Table 2 footnote (b) uses a +0.02 V reference correction.",meas-79ce0a39bb9ad103,combo-79857574e55491e4,model-6d7ad8527eb1ce28,,False,False,False,False,False,False,STAGING_REVIEW_ONLY,False,False,PARK,"source reference conflict unresolved: Section 2.3 reports Ag wire = 0.03 V vs SCE, whereas Table 2 footnote (b) uses a +0.02 V reference correction.",Source formula/HRMS formula agrees with RDKit formula. HRMS calcd 871.5144; found 871.5138 Approved reference conversion reproduced exactly. Source-internal conflict is unresolved; numeric values are retained as working transcriptions for audit only.
R16,SRC013,M3,"2,3-bis(4-decyloxyphenyl)-5,8-bis(4-hexyloxythiophen-2-yl)pyrido[4,3-b]pyrazine",CCCCCCCCCCOc1ccc(-c2nc3c(-c4cc(OCCCCCC)cs4)cnc(-c4cc(OCCCCCC)cs4)c3nc2-c2ccc(OCCCCCCCCCC)cc2)cc1,CCCCCCCCCCOc1ccc(-c2nc3c(-c4cc(OCCCCCC)cs4)cnc(-c4cc(OCCCCCC)cs4)c3nc2-c2ccc(OCCCCCCCCCC)cc2)cc1,CCRXLMRZQRBWJZ-UHFFFAOYSA-N,True,pyridopyrazine_donor_acceptor,monomer_oxidation_onset,SOURCE_CONFLICT,0.95,V,Ag wire pseudo-reference,pseudo_sce_to_agagcl,Silver wire (0.03 V vs. saturated calomel electrode (SCE)) as pseudo-reference electrode.,E_AgAgCl = E_original + 0.075 V,0.07499999999999996,1.025,ACN/DCM,ACN/DCM,1:1 v/v,TBAPF6,0.1,0.005,"Pt wire, 0.5 mm diameter",,100.0,cyclic voltammetry,first scan,10.3390/polym8100377,"Zhang, Y.; Liu, X.; Wang, M.; Liu, X.; Zhao, J. Low Band Gap Donor-Acceptor Type Polymers Containing 2,3-Bis(4-(decyloxy)phenyl)pyrido[4,3-b]pyrazine as Acceptor and Different Thiophene Derivatives as Donors. Polymers 2016, 8(10), 377. https://doi.org/10.3390/polym8100377",Section 3.1; Figure 1 for M1 and Supplementary Figure S8a-c for M2-M4,Scheme 2,"Section 2.3 reports Ag wire = 0.03 V vs SCE, whereas Table 2 footnote (b) uses a +0.02 V reference correction.",meas-b7813965397775b2,combo-11d2559c86a019c1,model-3248c69b2913e4ac,,False,False,False,False,False,False,STAGING_REVIEW_ONLY,False,False,PARK,"source reference conflict unresolved: Section 2.3 reports Ag wire = 0.03 V vs SCE, whereas Table 2 footnote (b) uses a +0.02 V reference correction.",Source formula/HRMS formula agrees with RDKit formula. HRMS calcd 959.5668; found 959.5664 Approved reference conversion reproduced exactly. Source-internal conflict is unresolved; numeric values are retained as working transcriptions for audit only.
R17,SRC013,M4,"2,3-bis(4-decyloxyphenyl)-5,8-bis(2,3-dihydrothieno[3,4-b][1,4]dioxin-7-yl)pyrido[4,3-b]pyrazine",CCCCCCCCCCOc1ccc(-c2nc3c(-c4scc5c4OCCO5)cnc(-c4scc5c4OCCO5)c3nc2-c2ccc(OCCCCCCCCCC)cc2)cc1,CCCCCCCCCCOc1ccc(-c2nc3c(-c4scc5c4OCCO5)cnc(-c4scc5c4OCCO5)c3nc2-c2ccc(OCCCCCCCCCC)cc2)cc1,LPQOXDIVUOGPGI-UHFFFAOYSA-N,True,pyridopyrazine_donor_acceptor,monomer_oxidation_onset,SOURCE_CONFLICT,0.77,V,Ag wire pseudo-reference,pseudo_sce_to_agagcl,Silver wire (0.03 V vs. saturated calomel electrode (SCE)) as pseudo-reference electrode.,E_AgAgCl = E_original + 0.075 V,0.07499999999999996,0.845,ACN/DCM,ACN/DCM,1:1 v/v,TBAPF6,0.1,0.005,"Pt wire, 0.5 mm diameter",,100.0,cyclic voltammetry,first scan,10.3390/polym8100377,"Zhang, Y.; Liu, X.; Wang, M.; Liu, X.; Zhao, J. Low Band Gap Donor-Acceptor Type Polymers Containing 2,3-Bis(4-(decyloxy)phenyl)pyrido[4,3-b]pyrazine as Acceptor and Different Thiophene Derivatives as Donors. Polymers 2016, 8(10), 377. https://doi.org/10.3390/polym8100377",Section 3.1; Figure 1 for M1 and Supplementary Figure S8a-c for M2-M4,Scheme 2,"Section 2.3 reports Ag wire = 0.03 V vs SCE, whereas Table 2 footnote (b) uses a +0.02 V reference correction.",meas-d47878fb816b2eb4,combo-478075edb5962e7d,model-bfe3b106f2beea1b,,False,False,False,False,False,False,STAGING_REVIEW_ONLY,False,False,PARK,"source reference conflict unresolved: Section 2.3 reports Ag wire = 0.03 V vs SCE, whereas Table 2 footnote (b) uses a +0.02 V reference correction.",Source formula/HRMS formula agrees with RDKit formula. HRMS calcd 875.4002; found 875.3996 Approved reference conversion reproduced exactly. Source-internal conflict is unresolved; numeric values are retained as working transcriptions for audit only.
R18,SRC005,M1,"2,3-bis(4-methoxyphenyl)-5,8-bis(2,3-dihydrothieno[3,4-b][1,4]dioxin-5-yl)quinoxaline",COc1ccc(-c2nc3c(-c4scc5c4OCCO5)ccc(-c4scc5c4OCCO5)c3nc2-c2ccc(OC)cc2)cc1,COc1ccc(-c2nc3c(-c4scc5c4OCCO5)ccc(-c4scc5c4OCCO5)c3nc2-c2ccc(OC)cc2)cc1,BOBLRNDGULGSRP-UHFFFAOYSA-N,True,quinoxaline_donor_acceptor,monomer_oxidation_onset,SOURCE_CONFLICT,0.77,V,Ag wire pseudo-reference,pseudo_sce_to_agagcl,"The pseudo Ag wire reference electrode was calibrated in ACN/DCM (1:1, v/v) containing 0.2 M TBAPF6 and 0.005 M ferrocene; Figure 1 caption states Ag wire calibrated to 0.03 V vs. SCE using the ferrocene E1/2 method.",E_AgAgCl = E_original + 0.075 V,0.07499999999999996,0.845,ACN/DCM,ACN/DCM,1:1 v/v,TBAPF6,0.2,0.005,"Pt wire, 1 mm diameter",,100.0,cyclic voltammetry,first scan,10.3390/polym9120656,"Kong, L.; Wang, M.; Ju, X.; Zhao, J.; Zhang, Y.; Xie, Y. The Availability of Neutral Cyan, Green, Blue and Purple Colors from Simple D-A Type Polymers with Commercially Available Thiophene Derivatives as the Donor Units. Polymers 2017, 9(12), 656. https://doi.org/10.3390/polym9120656",Scheme 1; Table 1; Figure 1 caption; Section 3.1,Scheme 1,"Figure 1 caption reports Ag wire = 0.03 V vs SCE, whereas Table 1 footnote (b) uses +0.02 V; Section 3.1 reports 0.1 M TBAPF6, whereas Figure 1 caption reports 0.2 M.",meas-2772a29be581b377,combo-e3cd661ac58adc21,model-db332721d97f1d5c,,False,False,False,False,False,False,STAGING_REVIEW_ONLY,False,False,PARK,"source reference conflict unresolved: Figure 1 caption reports Ag wire = 0.03 V vs SCE, whereas Table 1 footnote (b) uses +0.02 V; Section 3.1 reports 0.1 M TBAPF6, whereas Figure 1 caption reports 0.2 M.; source condition conflict unresolved: Figure 1 caption reports Ag wire = 0.03 V vs SCE, whereas Table 1 footnote (b) uses +0.02 V; Section 3.1 reports 0.1 M TBAPF6, whereas Figure 1 caption reports 0.2 M.",No source formula was provided; retained analytical locator for human review. Analytical locator: Supplementary monomer NMR only (Figures S2-S5 as listed on publisher page). Approved reference conversion reproduced exactly. Source-internal conflict is unresolved; numeric values are retained as working transcriptions for audit only.
R19,SRC005,M2,"2,3-bis(4-methoxyphenyl)-5,8-bis(3-methoxythiophen-2-yl)quinoxaline",COc1ccc(-c2nc3c(-c4sccc4OC)ccc(-c4sccc4OC)c3nc2-c2ccc(OC)cc2)cc1,COc1ccc(-c2nc3c(-c4sccc4OC)ccc(-c4sccc4OC)c3nc2-c2ccc(OC)cc2)cc1,DLVIBHOOAVWAIU-UHFFFAOYSA-N,True,quinoxaline_donor_acceptor,monomer_oxidation_onset,SOURCE_CONFLICT,0.9,V,Ag wire pseudo-reference,pseudo_sce_to_agagcl,"The pseudo Ag wire reference electrode was calibrated in ACN/DCM (1:1, v/v) containing 0.2 M TBAPF6 and 0.005 M ferrocene; Figure 1 caption states Ag wire calibrated to 0.03 V vs. SCE using the ferrocene E1/2 method.",E_AgAgCl = E_original + 0.075 V,0.07499999999999996,0.975,ACN/DCM,ACN/DCM,1:1 v/v,TBAPF6,0.2,0.005,"Pt wire, 1 mm diameter",,100.0,cyclic voltammetry,first scan,10.3390/polym9120656,"Kong, L.; Wang, M.; Ju, X.; Zhao, J.; Zhang, Y.; Xie, Y. The Availability of Neutral Cyan, Green, Blue and Purple Colors from Simple D-A Type Polymers with Commercially Available Thiophene Derivatives as the Donor Units. Polymers 2017, 9(12), 656. https://doi.org/10.3390/polym9120656",Scheme 1; Table 1; Figure 1 caption; Section 3.1,Scheme 1,"Figure 1 caption reports Ag wire = 0.03 V vs SCE, whereas Table 1 footnote (b) uses +0.02 V; Section 3.1 reports 0.1 M TBAPF6, whereas Figure 1 caption reports 0.2 M.",meas-027118cb3f312ca4,combo-abfa1eebbb95eb56,model-1ac08d2de7fa4645,,False,False,False,False,False,False,STAGING_REVIEW_ONLY,False,False,PARK,"source reference conflict unresolved: Figure 1 caption reports Ag wire = 0.03 V vs SCE, whereas Table 1 footnote (b) uses +0.02 V; Section 3.1 reports 0.1 M TBAPF6, whereas Figure 1 caption reports 0.2 M.; source condition conflict unresolved: Figure 1 caption reports Ag wire = 0.03 V vs SCE, whereas Table 1 footnote (b) uses +0.02 V; Section 3.1 reports 0.1 M TBAPF6, whereas Figure 1 caption reports 0.2 M.",No source formula was provided; retained analytical locator for human review. Analytical locator: Supplementary monomer NMR only (Figures S2-S5 as listed on publisher page). Approved reference conversion reproduced exactly. Source-internal conflict is unresolved; numeric values are retained as working transcriptions for audit only.
R20,SRC005,M3,"2,3-bis(4-methoxyphenyl)-5,8-bis(3-methylthiophen-2-yl)quinoxaline",COc1ccc(-c2nc3c(-c4sccc4C)ccc(-c4sccc4C)c3nc2-c2ccc(OC)cc2)cc1,COc1ccc(-c2nc3c(-c4sccc4C)ccc(-c4sccc4C)c3nc2-c2ccc(OC)cc2)cc1,CMYNARPAYUMJLL-UHFFFAOYSA-N,True,quinoxaline_donor_acceptor,monomer_oxidation_onset,SOURCE_CONFLICT,0.97,V,Ag wire pseudo-reference,pseudo_sce_to_agagcl,"The pseudo Ag wire reference electrode was calibrated in ACN/DCM (1:1, v/v) containing 0.2 M TBAPF6 and 0.005 M ferrocene; Figure 1 caption states Ag wire calibrated to 0.03 V vs. SCE using the ferrocene E1/2 method.",E_AgAgCl = E_original + 0.075 V,0.07499999999999996,1.045,ACN/DCM,ACN/DCM,1:1 v/v,TBAPF6,0.2,0.005,"Pt wire, 1 mm diameter",,100.0,cyclic voltammetry,first scan,10.3390/polym9120656,"Kong, L.; Wang, M.; Ju, X.; Zhao, J.; Zhang, Y.; Xie, Y. The Availability of Neutral Cyan, Green, Blue and Purple Colors from Simple D-A Type Polymers with Commercially Available Thiophene Derivatives as the Donor Units. Polymers 2017, 9(12), 656. https://doi.org/10.3390/polym9120656",Scheme 1; Table 1; Figure 1 caption; Section 3.1,Scheme 1,"Figure 1 caption reports Ag wire = 0.03 V vs SCE, whereas Table 1 footnote (b) uses +0.02 V; Section 3.1 reports 0.1 M TBAPF6, whereas Figure 1 caption reports 0.2 M.",meas-8c9b6dcdf4446ee1,combo-f97becc31f97ae7c,model-acecb1ca9144f301,,False,False,False,False,False,False,STAGING_REVIEW_ONLY,False,False,PARK,"source reference conflict unresolved: Figure 1 caption reports Ag wire = 0.03 V vs SCE, whereas Table 1 footnote (b) uses +0.02 V; Section 3.1 reports 0.1 M TBAPF6, whereas Figure 1 caption reports 0.2 M.; source condition conflict unresolved: Figure 1 caption reports Ag wire = 0.03 V vs SCE, whereas Table 1 footnote (b) uses +0.02 V; Section 3.1 reports 0.1 M TBAPF6, whereas Figure 1 caption reports 0.2 M.",No source formula was provided; retained analytical locator for human review. Analytical locator: Supplementary monomer NMR only (Figures S2-S5 as listed on publisher page). Approved reference conversion reproduced exactly. Source-internal conflict is unresolved; numeric values are retained as working transcriptions for audit only.
R21,SRC005,M4,"2,3-bis(4-methoxyphenyl)-5,8-bis(thiophen-2-yl)quinoxaline",COc1ccc(-c2nc3c(-c4cccs4)ccc(-c4cccs4)c3nc2-c2ccc(OC)cc2)cc1,COc1ccc(-c2nc3c(-c4cccs4)ccc(-c4cccs4)c3nc2-c2ccc(OC)cc2)cc1,OXZVIMYXXCWIJK-UHFFFAOYSA-N,True,quinoxaline_donor_acceptor,monomer_oxidation_onset,SOURCE_CONFLICT,1.05,V,Ag wire pseudo-reference,pseudo_sce_to_agagcl,"The pseudo Ag wire reference electrode was calibrated in ACN/DCM (1:1, v/v) containing 0.2 M TBAPF6 and 0.005 M ferrocene; Figure 1 caption states Ag wire calibrated to 0.03 V vs. SCE using the ferrocene E1/2 method.",E_AgAgCl = E_original + 0.075 V,0.07499999999999996,1.125,ACN/DCM,ACN/DCM,1:1 v/v,TBAPF6,0.2,0.005,"Pt wire, 1 mm diameter",,100.0,cyclic voltammetry,first scan,10.3390/polym9120656,"Kong, L.; Wang, M.; Ju, X.; Zhao, J.; Zhang, Y.; Xie, Y. The Availability of Neutral Cyan, Green, Blue and Purple Colors from Simple D-A Type Polymers with Commercially Available Thiophene Derivatives as the Donor Units. Polymers 2017, 9(12), 656. https://doi.org/10.3390/polym9120656",Scheme 1; Table 1; Figure 1 caption; Section 3.1,Scheme 1,"Figure 1 caption reports Ag wire = 0.03 V vs SCE, whereas Table 1 footnote (b) uses +0.02 V; Section 3.1 reports 0.1 M TBAPF6, whereas Figure 1 caption reports 0.2 M.",meas-5817a5003747a8e2,combo-f211317847fc4052,model-c608b2840c8c1b84,,False,False,False,False,False,False,STAGING_REVIEW_ONLY,False,False,PARK,"source reference conflict unresolved: Figure 1 caption reports Ag wire = 0.03 V vs SCE, whereas Table 1 footnote (b) uses +0.02 V; Section 3.1 reports 0.1 M TBAPF6, whereas Figure 1 caption reports 0.2 M.; source condition conflict unresolved: Figure 1 caption reports Ag wire = 0.03 V vs SCE, whereas Table 1 footnote (b) uses +0.02 V; Section 3.1 reports 0.1 M TBAPF6, whereas Figure 1 caption reports 0.2 M.",No source formula was provided; retained analytical locator for human review. Analytical locator: Supplementary monomer NMR only (Figures S2-S5 as listed on publisher page). Approved reference conversion reproduced exactly. Source-internal conflict is unresolved; numeric values are retained as working transcriptions for audit only.
EXT_ALKYNEDTP_ONSET,SRC001,AlkyneDTP,"N-but-3-ynyl dithieno[3,2-b:2',3'-d]pyrrole",C#CCCCN1c2sccc2c2ccsc21,C#CCCCn1c2sccc2c2ccsc21,URRIWDHPGIUTTL-UHFFFAOYSA-N,True,dithienopyrrole,monomer_oxidation_onset,CLEAN_CV_ONSET_AGAGCL,0.77,V,Ag/AgCl,agagcl,Direct Ag/AgCl reference.,,0,0.77,acetonitrile,acetonitrile,,0.1 M TBAPF6,0.1,0.0025,Pt button,Pt wire,100,cyclic voltammetry,first cycle,10.1039/D2RA03265A,Bandera et al. 2022 alkyne-DTP electropolymerization,Experimental electrochemistry; Figure 2; onset discussion,Scheme 1,First-cycle irreversible monomer peak onset reported as 770 mV.,meas-00241019b6a82e1f,combo-968a038fad82a4eb,model-e33762ce4db351c5,,True,True,True,True,False,False,EXTERNAL_EVIDENCE_READY,True,False,ADD_NEW_BENCHMARK_ROW,,"Exact structure, first-cycle onset, MeCN/TBAPF6, and Ag/AgCl are all supported."
EXT_BIFURAN_POLARIZATION,SRC014,2Fu,"2,2'-bifuran",c1cc(oc1)-c2ccoc2,c1coc(-c2ccoc2)c1,REBWSFKBXIVNRQ-UHFFFAOYSA-N,True,furan_oligomer,monomer_oxidation_onset,NON_CV_POLARIZATION_ONSET,0.8,V,Ag/AgCl,agagcl,Direct Ag/AgCl reference.,,0,0.8,CH2Cl2,DCM,,0.1 M Bu4NPF6,0.1,0.01,Pt,Pt,,anodic polarization,source reported,10.1039/C4RA00437J,Zhen et al. 2014 furan-based monomers,Section 3.2.1 anodic polarization curves,Article structures,Onset oxidation potentials reported from anodic polarization curves.,meas-606f0a77037631f4,combo-36521627d0380f92,model-4d89f2ec755e8462,,False,False,False,False,False,False,EXTERNAL_EVIDENCE_BLOCKED,False,False,PARK,"Method is anodic polarization, not clean CV.",Classified by actual method despite onset wording.
EXT_BTP_ONSET,SRC007,BTP,"2,2'-bithiophene",c1csc(-c2cccs2)c1,c1csc(-c2cccs2)c1,OHZAHWOAMVVGEL-UHFFFAOYSA-N,True,thiophene_oligomer,monomer_oxidation_onset,CLEAN_CV_ONSET_AGAGCL,1.22,V,Ag/AgCl,agagcl,Direct Ag/AgCl reference.,,0,1.22,acetonitrile,acetonitrile,,0.2 M LiClO4,0.2,0.002,ITO,Pt,100,cyclic voltammetry,first scan,10.3390/membranes11020125,Membranes 2021 electrochromic polymer membranes,Figure 2; electrooxidation curve text,Commercial monomer label,BTP Eonset reported as 1.22 V vs Ag/AgCl.,meas-2e618616367c416f,combo-4e6fb4d011ad492e,model-03df19337a6fbe63,,True,True,True,True,False,False,EXTERNAL_EVIDENCE_READY,True,False,ADD_NEW_BENCHMARK_ROW,,Direct-Ag/AgCl onset is separate from Camarada steady-state BTP row.
EXT_DTC_ONSET,SRC007,DTC,"3,6-di(2-thienyl)carbazole",c1ccc(s1)-c1ccc2[nH]c3ccc(-c4cccs4)cc3c2c1,c1csc(-c2ccc3[nH]c4ccc(-c5cccs5)cc4c3c2)c1,VFFMMTGRCBFHJJ-UHFFFAOYSA-N,True,carbazole,monomer_oxidation_onset,CLEAN_CV_ONSET_AGAGCL,0.88,V,Ag/AgCl,agagcl,Direct Ag/AgCl reference.,,0,0.88,acetonitrile,acetonitrile,,0.2 M LiClO4,0.2,0.002,ITO,Pt,100,cyclic voltammetry,first scan,10.3390/membranes11020125,Membranes 2021 electrochromic polymer membranes,Figure 2; electrooxidation curve text,Monomer list in experimental/synthesis section,Eonset values for DTC/BTP/TF reported vs Ag/AgCl.,meas-2fa6ba6baa0e2605,combo-64f0f2ed5b958169,model-c4819da49735894e,,True,True,True,True,False,False,EXTERNAL_EVIDENCE_READY,True,False,ADD_NEW_BENCHMARK_ROW,,Clean direct-Ag/AgCl monomer onset.
EXT_DTPNAP_ONSET,SRC001,DTPNap,naphthalimide dithienopyrrole derivative,,,,False,dithienopyrrole,monomer_oxidation_onset,STRUCTURE_BLOCKED,0.2,V,Ag/AgCl,agagcl,,,,,DCM,DCM,,0.1 M TBAPF6,0.1,,,,,cyclic voltammetry,source reported,10.1039/D2RA03265A,Bandera et al. 2022,Scheme 4; Figure 2a,not normalized,Exact machine-auditable DTPNap structure not normalized in this review-only audit.,meas-520dd7c08a4ff998,combo-17d8936d9ba27ddc,model-9eb4f0f8ea125f69,,False,False,False,False,False,False,EXTERNAL_EVIDENCE_BLOCKED,False,False,PARK,Exact machine-auditable DTPNap structure not normalized in this review-only audit.,Provenance retained for later manual normalization.
EXT_EDOS_ACN_TBABF4,SRC012,EDOS,"3,4-ethylenedioxyselenophene",C1COc2c(O1)[se]cc2,c1cc2c([se]1)OCCO2,APCXEECZAOBDRC-UHFFFAOYSA-N,True,selenophene,monomer_oxidation_onset,UNRESOLVED_REFERENCE,1.13,V,Ag/Ag+,native_ag_plus,Native Ag/Ag+ reference; no same-experiment Ag/AgCl conversion retained.,,,,acetonitrile,acetonitrile,,0.1 M TBABF4,0.1,,Pt,Pt,,anodic oxidation curve,first anodic scan,10.1039/D0RA01436B,Yadav et al. 2020 EDOS electropolymerization,Table 1 and electrochemical discussion,Monomer structure in article scheme,EDOS Eox values reported in six media vs Ag/Ag+.,meas-62231f117c3479b6,combo-c5cc75a6e6fb45c2,model-f0ca6f4907776023,,False,False,False,False,False,False,EXTERNAL_EVIDENCE_BLOCKED,False,False,PARK,Ag/Ag+ reference is unresolved for current Ag/AgCl profile.,Preserve native values; do not force-convert.
EXT_EDOS_ACN_TBACLO4,SRC012,EDOS,"3,4-ethylenedioxyselenophene",C1COc2c(O1)[se]cc2,c1cc2c([se]1)OCCO2,APCXEECZAOBDRC-UHFFFAOYSA-N,True,selenophene,monomer_oxidation_onset,UNRESOLVED_REFERENCE,1.09,V,Ag/Ag+,native_ag_plus,Native Ag/Ag+ reference; no same-experiment Ag/AgCl conversion retained.,,,,acetonitrile,acetonitrile,,0.1 M TBAClO4,0.1,,Pt,Pt,,anodic oxidation curve,first anodic scan,10.1039/D0RA01436B,Yadav et al. 2020 EDOS electropolymerization,Table 1 and electrochemical discussion,Monomer structure in article scheme,EDOS Eox values reported in six media vs Ag/Ag+.,meas-aef8b5385d6d54ce,combo-9d3a18fe85bbabf2,model-f0ca6f4907776023,,False,False,False,False,False,False,EXTERNAL_EVIDENCE_BLOCKED,False,False,PARK,Ag/Ag+ reference is unresolved for current Ag/AgCl profile.,Preserve native values; do not force-convert.
EXT_EDOS_ACN_TBAPF6,SRC012,EDOS,"3,4-ethylenedioxyselenophene",C1COc2c(O1)[se]cc2,c1cc2c([se]1)OCCO2,APCXEECZAOBDRC-UHFFFAOYSA-N,True,selenophene,monomer_oxidation_onset,UNRESOLVED_REFERENCE,1.1,V,Ag/Ag+,native_ag_plus,Native Ag/Ag+ reference; no same-experiment Ag/AgCl conversion retained.,,,,acetonitrile,acetonitrile,,0.1 M TBAPF6,0.1,,Pt,Pt,,anodic oxidation curve,first anodic scan,10.1039/D0RA01436B,Yadav et al. 2020 EDOS electropolymerization,Table 1 and electrochemical discussion,Monomer structure in article scheme,EDOS Eox values reported in six media vs Ag/Ag+.,meas-1e426ac6a1e51e55,combo-ae9077a3766f82db,model-f0ca6f4907776023,,False,False,False,False,False,False,EXTERNAL_EVIDENCE_BLOCKED,False,False,PARK,Ag/Ag+ reference is unresolved for current Ag/AgCl profile.,Preserve native values; do not force-convert.
EXT_EDOS_PC_TBABF4,SRC012,EDOS,"3,4-ethylenedioxyselenophene",C1COc2c(O1)[se]cc2,c1cc2c([se]1)OCCO2,APCXEECZAOBDRC-UHFFFAOYSA-N,True,selenophene,monomer_oxidation_onset,UNRESOLVED_REFERENCE,1.07,V,Ag/Ag+,native_ag_plus,Native Ag/Ag+ reference; no same-experiment Ag/AgCl conversion retained.,,,,propylene carbonate,propylene carbonate,,0.1 M TBABF4,0.1,,Pt,Pt,,anodic oxidation curve,first anodic scan,10.1039/D0RA01436B,Yadav et al. 2020 EDOS electropolymerization,Table 1 and electrochemical discussion,Monomer structure in article scheme,EDOS Eox values reported in six media vs Ag/Ag+.,meas-136b3f817ccaf75c,combo-528282e7ff58b307,model-82dbddbd3911af99,,False,False,False,False,False,False,EXTERNAL_EVIDENCE_BLOCKED,False,False,PARK,Ag/Ag+ reference is unresolved for current Ag/AgCl profile.,Preserve native values; do not force-convert.
EXT_EDOS_PC_TBACLO4,SRC012,EDOS,"3,4-ethylenedioxyselenophene",C1COc2c(O1)[se]cc2,c1cc2c([se]1)OCCO2,APCXEECZAOBDRC-UHFFFAOYSA-N,True,selenophene,monomer_oxidation_onset,UNRESOLVED_REFERENCE,1.06,V,Ag/Ag+,native_ag_plus,Native Ag/Ag+ reference; no same-experiment Ag/AgCl conversion retained.,,,,propylene carbonate,propylene carbonate,,0.1 M TBAClO4,0.1,,Pt,Pt,,anodic oxidation curve,first anodic scan,10.1039/D0RA01436B,Yadav et al. 2020 EDOS electropolymerization,Table 1 and electrochemical discussion,Monomer structure in article scheme,EDOS Eox values reported in six media vs Ag/Ag+.,meas-fef45ba08219ff6f,combo-43126403ddb37793,model-82dbddbd3911af99,,False,False,False,False,False,False,EXTERNAL_EVIDENCE_BLOCKED,False,False,PARK,Ag/Ag+ reference is unresolved for current Ag/AgCl profile.,Preserve native values; do not force-convert.
EXT_EDOS_PC_TBAPF6,SRC012,EDOS,"3,4-ethylenedioxyselenophene",C1COc2c(O1)[se]cc2,c1cc2c([se]1)OCCO2,APCXEECZAOBDRC-UHFFFAOYSA-N,True,selenophene,monomer_oxidation_onset,UNRESOLVED_REFERENCE,1.11,V,Ag/Ag+,native_ag_plus,Native Ag/Ag+ reference; no same-experiment Ag/AgCl conversion retained.,,,,propylene carbonate,propylene carbonate,,0.1 M TBAPF6,0.1,,Pt,Pt,,anodic oxidation curve,first anodic scan,10.1039/D0RA01436B,Yadav et al. 2020 EDOS electropolymerization,Table 1 and electrochemical discussion,Monomer structure in article scheme,EDOS Eox values reported in six media vs Ag/Ag+.,meas-4917e69263ef559a,combo-fb669a678d778229,model-82dbddbd3911af99,,False,False,False,False,False,False,EXTERNAL_EVIDENCE_BLOCKED,False,False,PARK,Ag/Ag+ reference is unresolved for current Ag/AgCl profile.,Preserve native values; do not force-convert.
EXT_FUPY_ONSET,SRC008,FuPy,N-furfuryl pyrrole,c1ccoc1CN2C=CC=C2,c1coc(Cn2cccc2)c1,BTBFUBUCCJKJOZ-UHFFFAOYSA-N,True,pyrrole,monomer_oxidation_onset,CLEAN_CV_ONSET_AGAGCL,1.32,V,Ag wire calibrated to SCE,agagcl,Ag wire calibrated 0.004 V vs SCE; SCE to Ag/AgCl +0.045 V.,E_AgAgCl = E_original + 0.049 V,0.049,1.369,acetonitrile,acetonitrile,,0.1 M Bu4NClO4,0.1,0.005,Pt wire,Pt wire,100,cyclic voltammetry,first scan,10.3390/molecules30010042,Molecules 2025 FuPy/EDOT electrochromic copolymers,Figure 1 and experimental electrochemical section,Synthesis/compound section and SI,Eonset of FuPy reported as 1.32 V; Ag wire calibrated 0.004 V vs SCE.,meas-d4763c651362179f,combo-6b1146c2c46d2fc1,model-2a66c816cb0d872d,,True,True,True,True,False,False,EXTERNAL_EVIDENCE_READY,True,False,ADD_NEW_BENCHMARK_ROW,,Clean first-scan monomer onset with same-experiment reference calibration.
EXT_FURAN_POLARIZATION,SRC014,Fu,furan,c1ccoc1,c1ccoc1,YLQBMQCUIZJEEH-UHFFFAOYSA-N,True,furan_oligomer,monomer_oxidation_onset,NON_CV_POLARIZATION_ONSET,1.25,V,Ag/AgCl,agagcl,Direct Ag/AgCl reference.,,0,1.25,CH2Cl2,DCM,,0.1 M Bu4NPF6,0.1,0.01,Pt,Pt,,anodic polarization,source reported,10.1039/C4RA00437J,Zhen et al. 2014 furan-based monomers,Section 3.2.1 anodic polarization curves,Article structures,Onset oxidation potentials reported from anodic polarization curves.,meas-6107e30abc673029,combo-ad7b72f00429505d,model-b7dbbbe398325870,,False,False,False,False,False,False,EXTERNAL_EVIDENCE_BLOCKED,False,False,PARK,"Method is anodic polarization, not clean CV.",Classified by actual method despite onset wording.
EXT_IJMS2023_IDOD_3HT,SRC003,IDOD-3HT,IDOD-3HT,,,,False,isoindigo_thiophene,monomer_oxidation_onset,PROVENANCE_BLOCKED,,V,Ag/AgCl,agagcl,,,,,CH2Cl2,DCM,,0.1 M Bu4NPF6,0.1,,,,,cyclic voltammetry,source reported,10.3390/ijms24032219,IJMS 2023 isoindigo-thiophene electrosynthesis,CV/anodic oxidation section; table text not reliably machine-extracted,not normalized,Exact per-monomer Eonset values and structures require manual table normalization.,meas-a87a692537b3bbe3,combo-36ee4ac717a8daa2,model-efbdf12ba2c0dcc9,,False,False,False,False,False,False,EXTERNAL_EVIDENCE_BLOCKED,False,False,PARK,Exact per-monomer Eonset values and structures require manual table normalization.,Provenance retained for later manual normalization.
EXT_IJMS2023_IDOD_Th,SRC003,IDOD-Th,IDOD-Th,,,,False,isoindigo_thiophene,monomer_oxidation_onset,PROVENANCE_BLOCKED,,V,Ag/AgCl,agagcl,,,,,CH2Cl2,DCM,,0.1 M Bu4NPF6,0.1,,,,,cyclic voltammetry,source reported,10.3390/ijms24032219,IJMS 2023 isoindigo-thiophene electrosynthesis,CV/anodic oxidation section; table text not reliably machine-extracted,not normalized,Exact per-monomer Eonset values and structures require manual table normalization.,meas-4531f5f4be43a4f4,combo-cd5494f23c2a69e2,model-44cacf382bf877fc,,False,False,False,False,False,False,EXTERNAL_EVIDENCE_BLOCKED,False,False,PARK,Exact per-monomer Eonset values and structures require manual table normalization.,Provenance retained for later manual normalization.
EXT_IJMS2023_IDOH_3HT,SRC003,IDOH-3HT,IDOH-3HT,,,,False,isoindigo_thiophene,monomer_oxidation_onset,PROVENANCE_BLOCKED,,V,Ag/AgCl,agagcl,,,,,CH2Cl2,DCM,,0.1 M Bu4NPF6,0.1,,,,,cyclic voltammetry,source reported,10.3390/ijms24032219,IJMS 2023 isoindigo-thiophene electrosynthesis,CV/anodic oxidation section; table text not reliably machine-extracted,not normalized,Exact per-monomer Eonset values and structures require manual table normalization.,meas-0b6d0865bbd03fe8,combo-d954a62767256f9e,model-ddc8ca8c0b0fcd49,,False,False,False,False,False,False,EXTERNAL_EVIDENCE_BLOCKED,False,False,PARK,Exact per-monomer Eonset values and structures require manual table normalization.,Provenance retained for later manual normalization.
EXT_IJMS2023_IDOH_Th,SRC003,IDOH-Th,IDOH-Th,,,,False,isoindigo_thiophene,monomer_oxidation_onset,PROVENANCE_BLOCKED,,V,Ag/AgCl,agagcl,,,,,CH2Cl2,DCM,,0.1 M Bu4NPF6,0.1,,,,,cyclic voltammetry,source reported,10.3390/ijms24032219,IJMS 2023 isoindigo-thiophene electrosynthesis,CV/anodic oxidation section; table text not reliably machine-extracted,not normalized,Exact per-monomer Eonset values and structures require manual table normalization.,meas-bc881a7f1701309e,combo-07c9251ef16159be,model-5e7f91d2e5123bdd,,False,False,False,False,False,False,EXTERNAL_EVIDENCE_BLOCKED,False,False,PARK,Exact per-monomer Eonset values and structures require manual table normalization.,Provenance retained for later manual normalization.
EXT_JELECHEM2015_PAYWALLED,SRC004,Electrochemical synthesis of new conjugated polymers based on carbazole and furan units,Electrochemical synthesis of new conjugated polymers based on carbazole and furan units,,,,False,,monomer_oxidation_onset,PROVENANCE_BLOCKED,,V,,agagcl,,,,,,,,,,,,,,cyclic voltammetry,source reported,10.1016/j.jelechem.2015.04.041,Electrochemical synthesis of new conjugated polymers based on carbazole and furan units,DOI resolver/publisher landing only; no lawful open PDF downloaded,not normalized,No lawful open PDF was retrieved; do not use for production ingest.,meas-f8cba4db50ea1412,combo-b141784057ac7ebd,model-3723f47085037e4d,,False,False,False,False,False,False,EXTERNAL_EVIDENCE_BLOCKED,False,False,PARK,No lawful open PDF was retrieved; do not use for production ingest.,Provenance retained for later manual normalization.
EXT_NANO2024_CBP,SRC009,CBP,CBP,,,,False,carbazole,monomer_oxidation_onset,UNRESOLVED_REFERENCE,0.86,V,Ag/AgNO3,native_ag_agno3,Native Ag/AgNO3 reference; no Ag/AgCl conversion retained.,,,,acetonitrile,acetonitrile,,0.1 M TBAP,0.1,0.0001,glassy carbon,Pt,,cyclic voltammetry,source reported,10.3390/nano14020180,Nanomaterials 2024 microporous polymer-modified electrodes,SI Table S3; electropolymerization section,SI structures; not machine-normalized here,Eonset rows reported vs Ag/AgNO3.,meas-da6d2c68c7d85d49,combo-337dc6e0e486e12e,model-9e96a4f242a07094,,False,False,False,False,False,False,EXTERNAL_EVIDENCE_BLOCKED,False,False,PARK,Ag/AgNO3 reference unresolved for current Ag/AgCl profile.,Retain as provenance only.
EXT_NANO2024_TCB,SRC009,TCB,TCB,,,,False,carbazole,monomer_oxidation_onset,UNRESOLVED_REFERENCE,1.0,V,Ag/AgNO3,native_ag_agno3,Native Ag/AgNO3 reference; no Ag/AgCl conversion retained.,,,,acetonitrile,acetonitrile,,0.1 M TBAP,0.1,0.0001,glassy carbon,Pt,,cyclic voltammetry,source reported,10.3390/nano14020180,Nanomaterials 2024 microporous polymer-modified electrodes,SI Table S3; electropolymerization section,SI structures; not machine-normalized here,Eonset rows reported vs Ag/AgNO3.,meas-da32e4003771ca41,combo-7ef15fde40e7aa37,model-4ff5ba6e632a2841,,False,False,False,False,False,False,EXTERNAL_EVIDENCE_BLOCKED,False,False,PARK,Ag/AgNO3 reference unresolved for current Ag/AgCl profile.,Retain as provenance only.
EXT_NANO2024_TPTCzSiOH,SRC009,TPTCzSiOH,TPTCzSiOH,,,,False,carbazole,monomer_oxidation_onset,UNRESOLVED_REFERENCE,0.85,V,Ag/AgNO3,native_ag_agno3,Native Ag/AgNO3 reference; no Ag/AgCl conversion retained.,,,,acetonitrile,acetonitrile,,0.1 M TBAP,0.1,0.0001,glassy carbon,Pt,,cyclic voltammetry,source reported,10.3390/nano14020180,Nanomaterials 2024 microporous polymer-modified electrodes,SI Table S3; electropolymerization section,SI structures; not machine-normalized here,Eonset rows reported vs Ag/AgNO3.,meas-3c5ae50b8c6933c6,combo-9d8c4a67c9a33b34,model-fdc788f551bd5ebc,,False,False,False,False,False,False,EXTERNAL_EVIDENCE_BLOCKED,False,False,PARK,Ag/AgNO3 reference unresolved for current Ag/AgCl profile.,Retain as provenance only.
