Repository: Caesiumatic/CombHTS

# CombHTS

CombHTS screens monomer–solvent–electrolyte combinations for
electropolymerization. It addresses a coupled selection problem: a promising
monomer also needs a compatible solvent and supporting electrolyte under the
conditions required for oxidation and polymer growth.

## Approach

CombHTS separates molecular calculations from combinatorial ranking. It
calibrates per-species property estimates, applies compatibility constraints,
and ranks the surviving combinations.

Molecular descriptors are computed for individual species and solvent
environments, then reused across candidate combinations. This avoids repeating

File: data/lit_curation/eox_g1_2_master_evidence.csv (part 3 of 3)
record_id,source_id,source_record_label,exact_monomer_name,input_smiles,canonical_smiles,inchikey,rdkit_parse_ok,monomer_class,label_type,master_label_class,potential_original_V,potential_original_units,reference_electrode_original,reference_frame,reference_calibration_text,conversion_equation,conversion_to_AgAgCl_V,potential_vs_AgAgCl_V,solvent_system,solvent_name,solvent_composition,supporting_electrolyte,electrolyte_concentration_M,monomer_concentration_M,working_electrode,counter_electrode,scan_rate_mV_s,measurement_method,first_cycle_or_scan,source_doi,source_citation,source_locator,structure_locator,evidence_quote_short,experimental_measurement_id,directive_combination_id,current_model_group_id,duplicate_of_record_id,literature_cv_clean,current_pipeline_comparable,directive_quantity_eligible,onset_profile_eligible,peak_profile_eligible,native_fc_profile_eligible,production_current_status,production_ingest_recommended,production_correction_required,disposition,blocking_issue,review_notes
EXT_NANO2025_3BD_EDOT,SRC010,3BD-EDOT,3BD-EDOT,,,,False,biphenyl_edot,monomer_oxidation_onset,NON_CV_POLARIZATION_ONSET,0.95,V,Ag/AgCl,agagcl,Direct Ag/AgCl reference.,,0,0.95,CH2Cl2,DCM,,0.1 M Bu4NPF6,0.1,,Pt,Pt,,anodic polarization,source reported,10.3390/nano15211643,Nanomaterials 2025 biphenyl-EDOT polymers,Figure 1 anodic polarization curves,Article/SI structures; not machine-normalized here,Polymerization potentials reported from anodic polarization curves.,meas-6d2bd6352cfe60d2,combo-c31ea9a1d6d882e3,model-c08f299617927645,,False,False,False,False,False,False,EXTERNAL_EVIDENCE_BLOCKED,False,False,PARK,Method is anodic polarization and structures are not normalized here.,Do not treat as clean CV onset.
EXT_NANO2025_4BD_EDOT,SRC010,4BD-EDOT,4BD-EDOT,,,,False,biphenyl_edot,monomer_oxidation_onset,NON_CV_POLARIZATION_ONSET,0.85,V,Ag/AgCl,agagcl,Direct Ag/AgCl reference.,,0,0.85,CH2Cl2,DCM,,0.1 M Bu4NPF6,0.1,,Pt,Pt,,anodic polarization,source reported,10.3390/nano15211643,Nanomaterials 2025 biphenyl-EDOT polymers,Figure 1 anodic polarization curves,Article/SI structures; not machine-normalized here,Polymerization potentials reported from anodic polarization curves.,meas-93fe50ae55306dca,combo-459c398a9d7df94a,model-b2d4ec19042d17b1,,False,False,False,False,False,False,EXTERNAL_EVIDENCE_BLOCKED,False,False,PARK,Method is anodic polarization and structures are not normalized here.,Do not treat as clean CV onset.
EXT_TERFURAN_POLARIZATION,SRC014,3Fu,"2,2':5',2''-terfuran",c1cc(oc1)-c2cc(oc2)-c3ccoc3,c1coc(-c2coc(-c3ccoc3)c2)c1,DQHNEDVPRRSXIA-UHFFFAOYSA-N,True,furan_oligomer,monomer_oxidation_onset,NON_CV_POLARIZATION_ONSET,0.7,V,Ag/AgCl,agagcl,Direct Ag/AgCl reference.,,0,0.7,CH2Cl2,DCM,,0.1 M Bu4NPF6,0.1,0.01,Pt,Pt,,anodic polarization,source reported,10.1039/C4RA00437J,Zhen et al. 2014 furan-based monomers,Section 3.2.1 anodic polarization curves,Article structures,Onset oxidation potentials reported from anodic polarization curves.,meas-8e7f8c26eddcac26,combo-8f77171af493b8a1,model-641f960785060a0b,,False,False,False,False,False,False,EXTERNAL_EVIDENCE_BLOCKED,False,False,PARK,"Method is anodic polarization, not clean CV.",Classified by actual method despite onset wording.
EXT_TF_ONSET,SRC007,TF,2-(2-thienyl)furan,c1oc(cc1)c2cccs2,c1coc(-c2cccs2)c1,RVYKTPRETIBSPK-UHFFFAOYSA-N,True,furan_thiophene,monomer_oxidation_onset,CLEAN_CV_ONSET_AGAGCL,1.19,V,Ag/AgCl,agagcl,Direct Ag/AgCl reference.,,0,1.19,acetonitrile,acetonitrile,,0.2 M LiClO4,0.2,0.002,ITO,Pt,100,cyclic voltammetry,first scan,10.3390/membranes11020125,Membranes 2021 electrochromic polymer membranes,Figure 2; electrooxidation curve text,Monomer list in experimental/synthesis section,TF Eonset reported as 1.19 V vs Ag/AgCl.,meas-35901f63236edc28,combo-4704d73795c09a38,model-5c72a767286195d3,,True,True,True,True,False,False,EXTERNAL_EVIDENCE_READY,True,False,ADD_NEW_BENCHMARK_ROW,,Clean direct-Ag/AgCl monomer onset.
EXT_THINSOLID2012_PAYWALLED,SRC011,Thin Solid Films 2012 candidate,Thin Solid Films 2012 candidate,,,,False,,monomer_oxidation_onset,PROVENANCE_BLOCKED,,V,,agagcl,,,,,,,,,,,,,,cyclic voltammetry,source reported,10.1016/j.thinsolidfilms.2012.10.050,Thin Solid Films 2012 candidate,DOI resolver/publisher landing only; no lawful open PDF downloaded,not normalized,No lawful open PDF was retrieved; do not use for production ingest.,meas-d191c429efccadce,combo-078dff7ff238a6df,model-20c811c76acc2972,,False,False,False,False,False,False,EXTERNAL_EVIDENCE_BLOCKED,False,False,PARK,No lawful open PDF was retrieved; do not use for production ingest.,Provenance retained for later manual normalization.
EXT_ZHU_M1,SRC015,M1,Zhu 2017 monomer M1,,,,False,thienothiophene_edot,monomer_oxidation_onset,MIXED_SOLVENT_PARKED,-0.05,V,Fc/Fc+,native_fc,Native Fc/Fc+ values retained; no DCM/mixed-solvent Ag/AgCl conversion.,,,,DCM/ACN,DCM/ACN,4:1 v/v,0.1 M TBAPF6,0.1,,Pt,Pt,100,cyclic voltammetry,first scan,10.1007/s11426-016-0305-9,Zhu et al. 2017 thienothiophene/EDOT monomers,Table 1 footnote and Figure 1 discussion,Scheme/table structures; not machine-normalized here,Onset oxidation potentials reported vs Fc/Fc+.,meas-d2f0cd88ec35879d,combo-3ea151fc90a4424a,model-9f62edd5331a337a,,False,False,False,False,False,False,EXTERNAL_EVIDENCE_BLOCKED,False,False,PARK,Mixed-solvent native-Fc row stays parked; no MeCN Fc conversion applied.,Native-Fc track remains separate from current Ag/AgCl pipeline.
EXT_ZHU_M10,SRC015,M10,Zhu 2017 monomer M10,,,,False,thienothiophene_edot,monomer_oxidation_onset,REJECT,0.59,V,Fc/Fc+,native_fc,Native Fc/Fc+ values retained; no DCM/mixed-solvent Ag/AgCl conversion.,,,,DCM,DCM,,0.1 M TBAPF6,0.1,,Pt,Pt,100,cyclic voltammetry,first scan,10.1007/s11426-016-0305-9,Zhu et al. 2017 thienothiophene/EDOT monomers,Table 1 footnote and Figure 1 discussion,Scheme/table structures; not machine-normalized here,Onset oxidation potentials reported vs Fc/Fc+.,meas-46dc400c4094b965,combo-fa161b9fdc5d12c4,model-4df6e5a8ddf82246,,False,False,False,False,False,False,EXTERNAL_EVIDENCE_BLOCKED,False,False,REJECT,Source states M10 was not easily electropolymerized; reject for benchmark ingest.,Native-Fc track remains separate from current Ag/AgCl pipeline.
EXT_ZHU_M2,SRC015,M2,Zhu 2017 monomer M2,,,,False,thienothiophene_edot,monomer_oxidation_onset,MIXED_SOLVENT_PARKED,0.1,V,Fc/Fc+,native_fc,Native Fc/Fc+ values retained; no DCM/mixed-solvent Ag/AgCl conversion.,,,,DCM/ACN,DCM/ACN,3:1 v/v,0.1 M TBAPF6,0.1,,Pt,Pt,100,cyclic voltammetry,first scan,10.1007/s11426-016-0305-9,Zhu et al. 2017 thienothiophene/EDOT monomers,Table 1 footnote and Figure 1 discussion,Scheme/table structures; not machine-normalized here,Onset oxidation potentials reported vs Fc/Fc+.,meas-9558df9c2fa3d5ed,combo-1be7a464d4f8f099,model-d9126e58204219e7,,False,False,False,False,False,False,EXTERNAL_EVIDENCE_BLOCKED,False,False,PARK,Mixed-solvent native-Fc row stays parked; no MeCN Fc conversion applied.,Native-Fc track remains separate from current Ag/AgCl pipeline.
EXT_ZHU_M3,SRC015,M3,Zhu 2017 monomer M3,,,,False,thienothiophene_edot,monomer_oxidation_onset,MIXED_SOLVENT_PARKED,0.13,V,Fc/Fc+,native_fc,Native Fc/Fc+ values retained; no DCM/mixed-solvent Ag/AgCl conversion.,,,,DCM/ACN,DCM/ACN,3:1 v/v,0.1 M TBAPF6,0.1,,Pt,Pt,100,cyclic voltammetry,first scan,10.1007/s11426-016-0305-9,Zhu et al. 2017 thienothiophene/EDOT monomers,Table 1 footnote and Figure 1 discussion,Scheme/table structures; not machine-normalized here,Onset oxidation potentials reported vs Fc/Fc+.,meas-74776bdec7b5b82d,combo-026468a3ba7b523e,model-aa45757d0ad66688,,False,False,False,False,False,False,EXTERNAL_EVIDENCE_BLOCKED,False,False,PARK,Mixed-solvent native-Fc row stays parked; no MeCN Fc conversion applied.,Native-Fc track remains separate from current Ag/AgCl pipeline.
EXT_ZHU_M4,SRC015,M4,Zhu 2017 monomer M4,,,,False,thienothiophene_edot,monomer_oxidation_onset,CLEAN_CV_ONSET_NATIVE_FC,0.27,V,Fc/Fc+,native_fc,Native Fc/Fc+ values retained; no DCM/mixed-solvent Ag/AgCl conversion.,,,,DCM,DCM,,0.1 M TBAPF6,0.1,,Pt,Pt,100,cyclic voltammetry,first scan,10.1007/s11426-016-0305-9,Zhu et al. 2017 thienothiophene/EDOT monomers,Table 1 footnote and Figure 1 discussion,Scheme/table structures; not machine-normalized here,Onset oxidation potentials reported vs Fc/Fc+.,meas-8838613b3ac666db,combo-9423dbcc19e29d46,model-58da2e6892f0e10a,,True,False,False,False,False,False,EXTERNAL_EVIDENCE_BLOCKED,False,False,PARK,Exact machine-auditable structure not normalized; retain native Fc track only.,Native-Fc track remains separate from current Ag/AgCl pipeline.
EXT_ZHU_M5,SRC015,M5,Zhu 2017 monomer M5,,,,False,thienothiophene_edot,monomer_oxidation_onset,CLEAN_CV_ONSET_NATIVE_FC,0.06,V,Fc/Fc+,native_fc,Native Fc/Fc+ values retained; no DCM/mixed-solvent Ag/AgCl conversion.,,,,DCM,DCM,,0.1 M TBAPF6,0.1,,Pt,Pt,100,cyclic voltammetry,first scan,10.1007/s11426-016-0305-9,Zhu et al. 2017 thienothiophene/EDOT monomers,Table 1 footnote and Figure 1 discussion,Scheme/table structures; not machine-normalized here,Onset oxidation potentials reported vs Fc/Fc+.,meas-bc32e816184feba2,combo-6e6c66005115a4f3,model-4c9bba25ee7d1a5f,,True,False,False,False,False,False,EXTERNAL_EVIDENCE_BLOCKED,False,False,PARK,Exact machine-auditable structure not normalized; retain native Fc track only.,Native-Fc track remains separate from current Ag/AgCl pipeline.
EXT_ZHU_M6,SRC015,M6,Zhu 2017 monomer M6,,,,False,thienothiophene_edot,monomer_oxidation_onset,CLEAN_CV_ONSET_NATIVE_FC,0.12,V,Fc/Fc+,native_fc,Native Fc/Fc+ values retained; no DCM/mixed-solvent Ag/AgCl conversion.,,,,DCM,DCM,,0.1 M TBAPF6,0.1,,Pt,Pt,100,cyclic voltammetry,first scan,10.1007/s11426-016-0305-9,Zhu et al. 2017 thienothiophene/EDOT monomers,Table 1 footnote and Figure 1 discussion,Scheme/table structures; not machine-normalized here,Onset oxidation potentials reported vs Fc/Fc+.,meas-65313261e1c1d322,combo-7cf670ae95a968a8,model-6d7ecdaa1ee2e8d8,,True,False,False,False,False,False,EXTERNAL_EVIDENCE_BLOCKED,False,False,PARK,Exact machine-auditable structure not normalized; retain native Fc track only.,Native-Fc track remains separate from current Ag/AgCl pipeline.
EXT_ZHU_M7,SRC015,M7,Zhu 2017 monomer M7,,,,False,thienothiophene_edot,monomer_oxidation_onset,MIXED_SOLVENT_PARKED,0.39,V,Fc/Fc+,native_fc,Native Fc/Fc+ values retained; no DCM/mixed-solvent Ag/AgCl conversion.,,,,CHCl3/ACN,CHCl3/ACN,4:1 v/v,0.1 M TBAPF6,0.1,,Pt,Pt,100,cyclic voltammetry,first scan,10.1007/s11426-016-0305-9,Zhu et al. 2017 thienothiophene/EDOT monomers,Table 1 footnote and Figure 1 discussion,Scheme/table structures; not machine-normalized here,Onset oxidation potentials reported vs Fc/Fc+.,meas-3f9bcbf6a378e5e5,combo-56bac97cda52964d,model-be95712114b0f602,,False,False,False,False,False,False,EXTERNAL_EVIDENCE_BLOCKED,False,False,PARK,Mixed-solvent native-Fc row stays parked; no MeCN Fc conversion applied.,Native-Fc track remains separate from current Ag/AgCl pipeline.
EXT_ZHU_M8,SRC015,M8,Zhu 2017 monomer M8,,,,False,thienothiophene_edot,monomer_oxidation_onset,MIXED_SOLVENT_PARKED,0.34,V,Fc/Fc+,native_fc,Native Fc/Fc+ values retained; no DCM/mixed-solvent Ag/AgCl conversion.,,,,DCM/THF,DCM/THF,3:2 v/v,0.1 M TBAPF6,0.1,,Pt,Pt,100,cyclic voltammetry,first scan,10.1007/s11426-016-0305-9,Zhu et al. 2017 thienothiophene/EDOT monomers,Table 1 footnote and Figure 1 discussion,Scheme/table structures; not machine-normalized here,Onset oxidation potentials reported vs Fc/Fc+.,meas-bfc0f2cdc1527a33,combo-08831469f38842a5,model-209996ea80a26c4b,,False,False,False,False,False,False,EXTERNAL_EVIDENCE_BLOCKED,False,False,PARK,Mixed-solvent native-Fc row stays parked; no MeCN Fc conversion applied.,Native-Fc track remains separate from current Ag/AgCl pipeline.
EXT_ZHU_M9,SRC015,M9,Zhu 2017 monomer M9,,,,False,thienothiophene_edot,monomer_oxidation_onset,CLEAN_CV_ONSET_NATIVE_FC,0.26,V,Fc/Fc+,native_fc,Native Fc/Fc+ values retained; no DCM/mixed-solvent Ag/AgCl conversion.,,,,DCM,DCM,,0.1 M TBAPF6,0.1,,Pt,Pt,100,cyclic voltammetry,first scan,10.1007/s11426-016-0305-9,Zhu et al. 2017 thienothiophene/EDOT monomers,Table 1 footnote and Figure 1 discussion,Scheme/table structures; not machine-normalized here,Onset oxidation potentials reported vs Fc/Fc+.,meas-132e51ecefc6fcab,combo-814fed363d566f68,model-5a2abcc2308c9183,,True,False,False,False,False,False,EXTERNAL_EVIDENCE_BLOCKED,False,False,PARK,Exact machine-auditable structure not normalized; retain native Fc track only.,Native-Fc track remains separate from current Ag/AgCl pipeline.
