Repository: Caesiumatic/CombHTS

# CombHTS

CombHTS screens monomer–solvent–electrolyte combinations for
electropolymerization. It addresses a coupled selection problem: a promising
monomer also needs a compatible solvent and supporting electrolyte under the
conditions required for oxidation and polymer growth.

## Approach

CombHTS separates molecular calculations from combinatorial ranking. It
calibrates per-species property estimates, applies compatibility constraints,
and ranks the surviving combinations.

Molecular descriptors are computed for individual species and solvent
environments, then reused across candidate combinations. This avoids repeating
the same calculation for every triad and makes the combinatorial screen a
table-assembly and scoring problem.

Candidate eligibility depends on three conditions:

- Monomer oxidation falls within the solvent's electrochemical window.
- The supporting electrolyte is stable at the required potential.
- A solvation-based criterion supports monomer–medium compatibility.

Regression calibrates lower-cost property estimates against reference values.
Property-specific validation informs how those estimates are used in screening,
while configurable scores rank the eligible combinations.

## Recorded results

The June 2026 screen evaluated 7,488 combinations from 36 monomers, 13 solvents,
and 16 salts. Applying the salt-role and compatibility filters retained 2,143
combinations, from which 30 distinct ranked candidates were exported for review.

The [June 23 validation](docs/runs/2026-06-23_directive-section7-validation-417671.md)
recorded a monomer-oxidation leave-one-out mean absolute error of 0.186 V.
The [calibration manifest](configs/CALIBRATION_ACTIVE.md) tracks subsequent
engine and calibration revisions. Full-space studies use separate datasets and
run records.

# External research reports — director ingest 2026-06-25

Verbatim archive of the deep-research reports + mentor material handed to the director run on
2026-06-25, committed so the chat / codex / Lop parties all see one copy via git. Each file is
the **as-received** report; the repo's own curated/refined docs and CSVs are the actionable
derivatives and live elsewhere (cross-referenced below).

| # | archived file | content | repo counterpart / status |
|---|---|---|---|
| 01 | `01_eox_calibration_table_primary_sourced_partD.md` | Primary-sourced monomer Eox calibration table (onset + peak/reversible tracks; Camarada thiophene onsets, carbazole reversible E° series) | refines [`eox_anchor_refscale_accuracy_partD.md`](../eox_anchor_refscale_accuracy_partD.md); calibration anchors feed `configs/calibration_profiles.yaml` |
| 02 | `02_feasibility_labels_binary_validation_set.md` | YES/NO electropolymerization feasibility validation set + 9 matched pairs + 3 NO-mechanism families | **canonical table = 36 rows / 19 YES / 17 NO** → [`data/lit_curation/feasibility_labels_canonical_36row.csv`](../../../data/lit_curation/feasibility_labels_canonical_36row.csv); report prose "34-row" is stale (see [`feasibility_reconcile_20260625.md`](../feasibility_reconcile_20260625.md)) |
| 03 | `03_optical_bandgap_anchors.md` | ~30 neutral π–π* optical-gap anchors across 9 classes (neutral-state, onset-derived) | optical calibration plan [`docs/lit_curation/optical_calibration_plan.md`](../../lit_curation/optical_calibration_plan.md); gate ③ (sTDA-xTB) |
| 04 | `04_esw_solvent_windows_reference.md` | Practical ESW windows for nonaqueous solvent+TBA systems (Ue 1994 anchor); NMP/nitrobenzene/DMSO/THF/sulfolane gaps | `data/solvent_windows.csv`; gate ① (measured window as conservative cap) |
| 05 | `05_eox_anchor_refscale_accuracy_resolution.md` | Resolves Eox anchor (peak-for-calibration / onset-for-screening), Ag/AgCl master scale, **honest MAE 0.20–0.35 V floor** | gate ② accuracy floor; the authoritative argument that <0.15 V is physically unreachable |
| 06 | `06_al_benchmark_feasibility_inventory.md` | Retrospective active-learning benchmark + data inventory (PANDA, cortisol e-MIP, OMG, Polybot) for downstream ML/AL | downstream (per-species descriptor table is the durable product fed to AL/ML); no current code dependency |
| 07 | *(pointer — NOT committed)* `DirectiveLit_OMIEC_Electropolymerization_Review.pdf` (24 MB) | OMIEC electropolymerization review (Gerasimov et al., *Chem. Rev.* 2025, DOI 10.1021/acs.chemrev.5c00183), 52 pp | **binary kept out of git history** (size + published-article redistribution); local copy at `~/Downloads/CombHTS files/`. Add via git-LFS only if the PI wants it tracked — see `DECISIONS_PENDING.md` |
| 08 | `08_mentors_info_sharing.md` | Mentor (Jingdan / Seonghwan) resource pointers: reactivity-ratio ML, BO+DFT, generative polymer ML, AI4Chem tutorials | reference for the downstream ML/generative direction |

**Decision gate cross-reference:** ① ESW physics wall ← 04; ② Eox accuracy floor ← 05; ③ band-gap
route ← 03. See `THINK.md` for the dialectics and `DECISIONS_PENDING.md` for the PI checklist.

File: docs/research/external_reports_20260625/02_feasibility_labels_binary_validation_set.md
# Electropolymerization Feasibility Labels (YES/NO) in Baseline Nonaqueous Media — A Validation Set for CombHTS

## TL;DR
- I assembled **34 monomer–solvent–electrolyte feasibility rows** from primary electrochemistry literature: **18 NO and 16 YES**, with **22 rows in baseline nonaqueous media** (MeCN/DCM/PC + tetraalkylammonium or LiClO₄ salts), plus **9 matched YES/NO pairs** — exactly the discriminating rows the screen needs to measure its >85% qualitative target.
- The most reliable NO mechanisms in baseline media are: (i) **Eox above the practical solvent/electrolyte anodic window** (thiophene, furan, selenophene, anthracene-flanked monomers); (ii) **radical cations that dimerize to stable, soluble products that diffuse away** rather than coupling to a film (N-/3,6-blocked carbazoles, diphenylamine, aminopyrene, α,α′-disubstituted pyrroles); and (iii) **steric blocking of α–α′ coupling** (3,4-disubstituted thiophenes, 2,5-dimethylpyrrole).
- Feasibility is reported ambiguously across the literature (transient deposit vs. durable electroactive film vs. mere oligomer formation); I scored YES only where a persistent, adherent electroactive film on the electrode is demonstrated, and flagged low/med confidence where the primary source is equivocal.

## Key Findings
1. **Negatives cluster into three mechanistic families.** Unsubstituted thiophene, furan, and selenophene all have monomer oxidation potentials near or above the practical anodic limit of MeCN/TBA-salt media (thiophene "requires potentials above 1.6 V versus SCE… [and] above 1.45–1.55 V would irreversibly damage the conjugated system, due to overoxidation"; selenophene onset 1.83 V vs SCE in MeCN/0.1 M Bu₄NBF₄), so the medium and/or nascent polymer overoxidizes before a quality film forms. These are condition-specific NOs routinely "rescued" in BFEE/Lewis-acid media and are the richest source of matched YES/NO pairs.
2. **Blocking the coupling position converts a YES monomer into an (often intrinsic) NO.** Carbazole electropolymerizes via 3,6-coupling; when both 3 and 6 carry bulky/aryl groups (or oxidation is held below 1.4 V), dimerization is slow (k_dim ≤ 1.5×10⁶ M⁻¹s⁻¹) and "no efficient electropolymerization occurs," whereas 3-ethylcarbazole (k_dim = 1.5×10⁷) "leads to a thick adherent conducting polymer film." α,α′-Disubstituted pyrroles and 3,4-disubstituted thiophenes fail analogously by steric blocking of α–α′ coupling.
3. **Radical-cation stability is the hidden discriminator and the screen's likeliest false-positive source.** Monomers whose radical cations are too stable (diphenylamine, aminopyrene, N-/3,6-blocked carbazoles) couple slowly and the soluble dimer/oligomer diffuses into solution instead of depositing — a NO even though the monomer clearly oxidizes within the window. A pure "Eox-in-window" rule will misclassify all of these as YES.
4. **Aniline is a clean condition-specific pair.** Aniline gives polyaniline films in aqueous/MeCN acid media but yields a poor/insufficient film in neutral MeCN/TBA-salt without added acid ("improvements… obtained by adding anhydrous acid to the medium").
5. **High-Eox / fused-ring and donor–acceptor monomers fail when not "EDOT-capped."** 3-Thiophenecarboxaldehyde "proved to be impossible to electropolymerize" and required an EDOT-flanked trimer; anthracene-flanked EDOT (An-EDOT-An) is "difficult to electropolymerize… in conventional solvents such as acetonitrile (ACN), propylene carbonate (PC) and aqueous system" because of high anthracene oxidation potential plus low solubility, succeeding only as a copolymer or 2.5 V solid device.

## Feasibility Table

| monomer | SMILES | outcome | solvent | electrolyte | electrode | method | evidence_summary | NO_type | primary_source (DOI) | confidence |
|---|---|---|---|---|---|---|---|---|---|---|
| Thiophene | c1ccsc1 | NO | MeCN | 0.1 M TBAClO₄ (or TBABF₄) | Pt | CV/potentiostatic | "Electrooxidation of thiophene in such media requires potentials above 1.6 V versus SCE. The high potentials (above 1.45–1.55 V) would irreversibly damage the conjugated system, due to overoxidation" → poor/degraded film | condition-specific | 10.1016/S1388-2481(99)00109-5 | high |
| Thiophene | c1ccsc1 | YES | BFEE | neat BFEE (self-electrolyte) | Pt/stainless steel/Cu-oxide | potentiostatic | BFEE "lowered the oxidation potential of the monomer to about +0.9 V vs. SCE instead of… +1.6 V vs. SCE found in acetonitrile"; homogeneous flexible PT film | NA | 10.1016/S1388-2481(99)00109-5 | high |
| Thiophene | c1ccsc1 | NO | MeCN | conductive salt | SnO₂ (tin oxide) | potentiostatic | At low E only a "yellow haze" with negligible film; at high E non-uniform, non-electroactive brown deposit; uniform PT "cannot be electrodeposited" on tin oxide | condition-specific | US5128013 (patent) | med |
| Furan | c1ccoc1 | NO | MeCN | 0.1 M TBAClO₄/TBABF₄ | Pt | CV/CPE | Irreversible Eox ~1.75 V vs Ag/Ag⁺; very high potential → irreversible overoxidation; ring-opening products/electrolyte trapped; no quality conducting film in neutral MeCN | condition-specific | 10.1016/S0379-6779(98)01509-4 | high |
| Furan | c1ccoc1 | YES | BFEE/EE | BFEE | Pt | potentiostatic | Lowered potential allows polyfuran film (low conductivity, ~10⁻² S/cm) | NA | 10.1039/C4SC02664K | med |
| 2-Methylfuran | Cc1ccco1 | YES | MeCN | 0.1 M TBABF₄ | Pt | CPE | Irreversible Eox ~1.50 V; conductive poly(2-methylfuran) obtained (lower conductivity than polyfuran) | NA | 10.1016/S0379-6779(98)01509-4 | med |
| 3-Thiophenecarboxaldehyde | O=Cc1ccsc1 | NO | DCM (also MeCN) | 0.1 M TBAPF₆ | ITO/Pt | CV (50 mV/s) | "This monomer proved to be impossible to electropolymerize. Therefore, a new trimer was designed… enclosed between two EDOT molecules" | intrinsic | 10.1021/acsami.9b21058 | high |
| EDOT–(3-thienyl-CHO)–EDOT trimer | O=Cc1c(-c2sc3OCCOc3c2)sc(-c2sc3OCCOc3c2)c1 *(constructed)* | YES | DCM | 0.1 M TBAPF₆ | ITO | CV | Lower Eox than EDOT-CHO; trimer easily electropolymerized to film | NA | 10.1021/acsami.9b21058 | med |
| 3,4-Dimethoxythiophene (DMOT) | COc1cscc1OC | YES | MeCN | 0.1 M TBAClO₄ | Pt | CV/potentiostatic | Thick, electroactive, insoluble PDMOT film in MeCN (methoxy substitution still permits α-coupling) | NA | 10.1016/S0379-6779(01)00344-7 | med |
| 3,4-Dibutylthiophene | CCCCc1cscc1CCCC | NO | MeCN | TBA salt | Pt | CV | "Electropolymerization of these disubstituted thiophenes was often unsuccessful, probably because of severe steric hindrance" blocking coupling | intrinsic | 10.1016/S0379-6779(01)00344-7 | med |
| Selenophene | c1cc[se]c1 | NO | MeCN | 0.1 M Bu₄NBF₄ | Pt | CV | Oxidation onset 1.83 V vs SCE; high monomer Eox → overoxidation damages backbone, powdery/poor film in common solvent | condition-specific | 10.1016/j.matlet.2004.11.014 | high |
| Selenophene | c1cc[se]c1 | YES | BFEE | neat BFEE | stainless steel | potentiostatic | Onset 1.23 V; "high-quality freestanding polyselenophene (PSe) films with conductivity as high as 2.8×10⁻¹ S/cm… first case for the preparation of high-quality PSe films" | NA | 10.1016/j.matlet.2004.11.014 | high |
| Thiophene (in bithiophene series) | c1ccsc1 | NO | PC | 1.0 M LiClO₄ | Au | CV (potentiodynamic) | Same-condition series: polythiophene from thiophene "showed almost no electrical conductivity" while bithiophene/terthiophene gave good films | condition-specific | 10.1016/j.synthmet.2009.08.021 | high |
| 2,2′-Bithiophene | c1ccc(-c2cccs2)s1 | YES | PC | 1.0 M LiClO₄ | Au | CV | Best-performing polythiophene film of the series (PBTP) | NA | 10.1016/j.synthmet.2009.08.021 | high |
| 2,2′:5′,2″-Terthiophene | c1ccc(-c2ccc(-c3cccs3)s2)s1 | YES | MeCN | 0.1 M TBA salt | Pt | CV | Low oxidation onset (~0.88 V); easy oxidative coupling to film | NA | 10.1007/BF00582446 | high |
| 3-Methylthiophene | Cc1ccsc1 | YES | MeCN | 0.5 M LiClO₄ | Pt | galvanostatic | Poly(3-methylthiophene) film grown at ~1.3–1.4 V; well-known electroactive film | NA | 10.1016/S0013-4686(04)00988-0 | high |
| EDOT | C1COc2cscc2O1 | YES | MeCN | 0.1 M TBAPF₆ | Pt | CV | Eox ~1.1 V; fast adsorption, smooth flexible PEDOT film even at low monomer conc | NA | 10.1016/S0013-4686(98)00405-8 | high |
| EDOT | C1COc2cscc2O1 | YES | DCM | 0.1 M TBAPF₆ | Pt/ITO | CV | PEDOT-type films readily grown in DCM/TBAPF₆ | NA | 10.1021/acsomega.5c02762 | high |
| Carbazole | c1ccc2c(c1)[nH]c1ccccc12 | YES | MeCN | 0.1 M TBA salt | Pt/ITO | CV | 3,6-coupling → bicarbazyl → electroactive polycarbazole film | NA | 10.3389/fmats.2019.00131 | high |
| 3,6-Di-tert-butylcarbazole | CC(C)(C)c1ccc2[nH]c3ccc(C(C)(C)C)cc3c2c1 | NO | MeCN | 0.1 M TBA salt | Pt | CV/fast CV | 3,6 blocked; "dimerization of radical cations is slower (k_dim ≤ 1.5·10⁶ M⁻¹·s⁻¹) and no efficient electropolymerization occurs"; stable dimers don't deposit | intrinsic | 10.1016/j.elecom.2021.107053 | high |
| 3,6-Diphenylcarbazole | c1ccc(-c2ccc3[nH]c4ccc(-c5ccccc5)cc4c3c2)cc1 | NO | MeCN | 0.1 M TBA salt | Pt | CV/fast CV | No efficient film below 1.4 V; coupling only occurs "when potential was brought over 1.7 V/SCE because of formation of very reactive radicals… involving phenyl groups" (degradation) | intrinsic | 10.1016/j.elecom.2021.107053 | high |
| 3-Ethylcarbazole | CCc1ccc2[nH]c3ccccc3c2c1 | YES | MeCN | 0.1 M TBA salt | Pt | CV | "Very fast dimerization (k_dim = 1.5·10⁷ M⁻¹·s⁻¹) and electrochemical polymerization… leads to a thick adherent conducting polymer film" | NA | 10.1016/j.elecom.2021.107053 | high |
| N-Phenylcarbazole (3,6 free) | c1ccc(-n2c3ccccc3c3ccccc32)cc1 | NO | MeCN | TBA salt | Pt | CV | Oxidizes then couples at 3,3′ to a discrete bicarbazyl dimer; does not propagate to a film | intrinsic | 10.1039/C5PY01407G | med |
| Fluorene | c1ccc2c(c1)Cc1ccccc12 | YES | MeCN | 0.1 M TBA salt | Pt | CV | Radical-cation coupling; ~100% polymerization yield in MeCN; 2,7-linked polyfluorene film | NA | 10.1021/ma000813o | med |
| Fluorene | c1ccc2c(c1)Cc1ccccc12 | NO | DCM | 0.1 M TBA salt | Pt | CV | Only ~15% polymerization yield in DCM vs ~100% in MeCN — solvent-dependent near-failure | condition-specific | 10.1021/ma000813o | med |
| 2,7-Diaminofluorene | Nc1ccc2c(c1)Cc1cc(N)ccc12 | YES | MeCN | 0.1 M LiClO₄ | Au | CV/CPE | Amino groups stabilize radical cation; reversible two-peak redox, electroactive film accumulates | NA | 10.1016/j.arabjc.2011.04.008 | high |
| Aniline | Nc1ccccc1 | NO | MeCN | 0.1 M TBAP (neutral, no acid) | Pt | CV | Without acid, poor/insufficient film; "improvements… obtained by adding anhydrous acid to the medium" — neutral aprotic medium gives no quality PANI | condition-specific | 10.1016/0022-0728(93)80300-7 | high |
| Aniline | Nc1ccccc1 | YES | MeCN + acid (FSO₃H / oxalic) | acid + TBA salt | Pt | CV | Added anhydrous acid yields electroactive polyaniline film | NA | 10.1016/0022-0728(93)80300-7 | high |
| Aniline | Nc1ccccc1 | YES | aqueous H₂SO₄ | 0.5–1 M H₂SO₄ | Pt | CV | Standard acidic aqueous polyaniline film growth | NA | 10.1016/0022-0728(93)80300-7 | high |
| Diphenylamine | c1ccc(Nc2ccccc2)cc1 | NO | MeCN | TBA salt | Pt (ultramicro) | fast CV | Radical cations undergo cation–cation coupling to diphenylbenzidine (soluble dimer), EC2EE mechanism; dimer is not a film (concentrated galvanostatic conditions can give a film) | condition-specific | 10.1016/0022-0728(89)85116-2 | med |
| N,N′-Diphenylbenzidine | c1ccc(-c2ccc(-c3ccc(Nc4ccccc4)cc3)cc2)cc1 | NO | MeCN | 0.4 M Li triflate | ITO | potentiostatic/CV | "No polymer film formation observed on the substrate, even at times as long as 4 h"; only colored oligomer exudate; required DMF:MeCN 6:1 to deposit | condition-specific | US10197881 (patent) | med |
| 1-Aminopyrene | Nc1ccc2ccc3cccc4ccc1c2c34 | NO | MeCN/organic | TBA/Li salt | ITO/GCE | potentiostatic | Electron-donating amino group reduces radical-cation reactivity; soluble dimers/oligomers "diffuse into the solution instead of" depositing | intrinsic | 10.1038/ncomms8040 | med |
| Pyrene | c1cc2ccc3cccc4ccc(c1)c2c34 | YES | BFEE | neat BFEE | Pt/stainless steel | potentiostatic | 1-bromopyrene/pyrene electropolymerize via 1,3,6,8 positions in BFEE to oligopyrene film (high Eox requires BFEE) | NA | 10.1038/ncomms8040 | med |
| 2,5-Dimethylpyrrole (α,α′-disubstituted) | Cc1ccc(C)[nH]1 | NO | MeCN | TBA salt | Pt | CV | α,α′-disubstituted pyrroles give "a variety of soluble products which do not alter the electrode" — α–α′ coupling blocked | intrinsic | 10.1016/0022-0728(89)85116-2 | med |
| Pyrrole | c1cc[nH]c1 | YES | MeCN or aqueous | 0.1 M LiClO₄ / TBA salt | Pt | CV/galvanostatic | Low Eox (~0.8 V); classic adherent electroactive polypyrrole film | NA | 10.1016/0022-0728(89)85116-2 | high |
| An-EDOT-An (2,5-bis(anthracen-9-yl)-EDOT) | O1CCOc2c1c(-c1c3ccccc3cc3ccccc13)sc2-c1c2ccccc2cc2ccccc12 *(constructed)* | NO | MeCN; PC; aqueous | conventional salts | conventional electrode | CV/potentiostatic | "Difficult to electropolymerize on the electrode… in conventional solvents such as acetonitrile (ACN), propylene carbonate (PC) and aqueous system"; high anthracene Eox + low solubility; works as copolymer with EDOT/thiophene/selenophene or as a 2.5 V solid device | condition-specific | 10.1016/j.cej.2016.02.048 | med |

## Counts and Pairs
- **Total rows: 34.** YES = 16, NO = 18.
- **Rows in baseline nonaqueous media (MeCN/DCM/PC + TBA salts or LiClO₄): 22.** The remainder are BFEE / aqueous-acid / solid-device "rescue" rows recorded to complete matched pairs and document the special-medium successes (per the project convention: standard-medium failure recorded as NO, special-medium success noted separately).
- **Matched YES/NO pairs (9):**
  1. **Thiophene** — NO in MeCN/TBAClO₄ → YES in BFEE.
  2. **Furan** — NO in MeCN → YES in BFEE/EE.
  3. **Selenophene** — NO in MeCN/Bu₄NBF₄ → YES in BFEE.
  4. **Thiophene vs. bithiophene/terthiophene** (identical PC/1.0 M LiClO₄/Au) — thiophene NO-quality (non-conductive), bi-/terthiophene YES.
  5. **Fluorene** — YES in MeCN (~100% yield) → NO in DCM (~15% yield).
  6. **3-Thiophenecarboxaldehyde** (NO) → **EDOT-flanked trimer** (YES), same DCM/TBAPF₆ conditions.
  7. **Carbazole / 3-ethylcarbazole** (YES) → **3,6-di-tert-butyl- / 3,6-diphenylcarbazole** (NO), identical MeCN conditions.
  8. **Aniline** — NO in neutral MeCN/TBAP → YES in MeCN+acid / aqueous acid.
  9. **Pyrene/aminopyrene** — aminopyrene NO (radical cation diffuses away) → pyrene YES in BFEE.

## Recommendations
1. **Validate against the 9 matched pairs first.** Each isolates a single changing variable (solvent window, coupling position, added acid, conjugation length), so they most directly test whether the screen's three axes (Eox-in-window, anion stability, solubility) predict the flip. If the screen mislabels even **2 of these 9**, the >85% qualitative target is at risk and the ranking weights need retuning before scaling.
2. **Calibrate the solvent-window axis on the thiophene/furan/selenophene NO rows.** These are the cleanest "Eox exceeds practical anodic limit" failures. Set the MeCN/TBA-salt practical anodic cutoff near **~1.6–1.8 V (SCE/Ag-Ag⁺ regime)** and confirm the screen flags monomers above it as NO; the selenophene 1.83 V (MeCN) → 1.23 V (BFEE) shift is a good single-monomer stress test of the medium-dependence logic.
3. **Add a radical-cation-stability / steric-blocking flag — do not leave it optional.** A pure Eox-in-window rule will misclassify N-/3,6-blocked carbazoles, diphenylamine, aminopyrene, and α,α′-disubstituted pyrroles as YES (they oxidize fine within the window) when they are NO. These five rows are the screen's most likely **false positives**; treat them as a dedicated stress test and require the screen to encode a k_dim / coupling-site-availability criterion.
4. **Resolve full-text conditions for the three med-confidence condition-specific rows** (An-EDOT-An exact baseline electrolyte/electrode; diphenylamine concentration threshold; N,N′-diphenylbenzidine) before final scoring, since their NO is sensitive to the precise baseline-medium parameters that determine whether they count as in-scope baseline NOs.
5. **Decision thresholds.** If validated qualitative accuracy is **≥85% on the full 34 and ≥7/9 on the matched pairs**, proceed to expand the screen. If matched-pair accuracy is **<7/9**, hold expansion and make the radical-cation-stability axis mandatory (step 3) before re-testing. If the screen fails any of the three pure solvent-window pairs (1–3), recalibrate the anodic-limit cutoff (step 2) before anything else.

## Caveats
- **"Feasibility" is reported ambiguously.** Sources variously mean (a) a visible deposit, (b) a durable, adherent, redox-stable electroactive film, or (c) merely electroactivity/oligomer formation. I scored **YES only where a persistent, adherent electroactive film on the electrode is demonstrated**; transient deposits, soluble oligomers, and "teardrop"/haze deposits were scored NO. Where a source called something a "film" but described it as low-conductivity/non-electroactive (e.g. polythiophene from thiophene in PC/LiClO₄), I scored the discriminating physical outcome and flagged it.
- **Reference-electrode scales differ** (SCE, Ag/AgCl, Ag/Ag⁺, Fc/Fc⁺); potentials quoted in evidence_summary are **as-reported and not harmonized** — numeric calibration belongs in the separate oxidation-potential artifact, not this binary table.
- **Patent and one conference/patent source** (US5128013, US10197881) are included for distinctive NO observations not found in journals; they are marked med/low confidence because conditions are sometimes incompletely specified. The strongest, highest-confidence NOs are the peer-reviewed carbazole (10.1016/j.elecom.2021.107053), selenophene (10.1016/j.matlet.2004.11.014), thiophene (10.1016/S1388-2481(99)00109-5), furan (10.1016/S0379-6779(98)01509-4), and 3-thiophenecarboxaldehyde (10.1021/acsami.9b21058) rows.
- **Several NO rows are condition-specific, not intrinsic.** The same monomer is often a YES in BFEE/Lewis-acid or aqueous-acid media; those rescues are recorded explicitly so the screen is not penalized for a monomer that is genuinely infeasible only in the baseline medium. The intrinsic NOs (3,4-disubstituted thiophenes, 3,6-blocked carbazoles, α,α′-disubstituted pyrroles, 3-thiophenecarboxaldehyde, aminopyrene) are the ones a correct screen should label NO **regardless of medium**.
- **The An-EDOT-An row's exact baseline electrolyte/electrode for the failed attempt is not in the accessible abstract**; the failure across ACN/PC/aqueous is verbatim from the primary paper (Tao et al., *Chem. Eng. J.* 2016, 10.1016/j.cej.2016.02.048) and the mechanistic reason (high anthracene Eox + low solubility) is corroborated by a sister paper in the same lineage, so it is held at med confidence.
- **SMILES are taken from standard structures where unambiguous and hand-constructed (and valence-checked) for the trimer and An-EDOT-An (formula C₃₄H₂₂O₂S, MW ≈ 494.6); these two and the trimer should be cross-checked before automated ingestion.**

File: docs/research/external_reports_20260625/06_al_benchmark_feasibility_inventory.md
# Feasibility & Data-Inventory Study: A Retrospective Active-Learning Benchmark for Electropolymerization / OMIEC Materials

## TL;DR
- **Feasible, but with caveats.** At least two independent *electropolymerization* experimental datasets exist that can be replayed as retrospective-AL oracles (PANDA PEDOT:PSS electrochromics; the cortisol e-MIP 72-parameter set), and the ~12-million-entry Open Macromolecular Genome (OMG) provides a large, genuinely-open low-fidelity/pretraining source — so the "≥2 independent datasets" bar to avoid single-dataset overclaiming is met.
- **The experimental oracles are small** (PANDA = 48 systematic LHS + 20 AL points; cortisol e-MIP = 72 parameter sets with replicates). This suits a "how few experiments do you need?" framing but limits any claim of broad generalizability; the Polybot ECP color database adds a third, larger but compositionally-defined target.
- **The central gap claim holds: as of mid-2026 there is no canonical, shared, publicly released OMIEC / electropolymerization active-learning benchmark.** Existing AL/BO harnesses (Olympus, Olympus-enhanced, Atlas) contain no electropolymerization surface, and 2025–2026 benchmarking efforts do not contest this.

## Key Findings

### Per-dataset summary table

| Dataset | Location (URL/DOI) | Open without request? | Schema (inputs → target) | #Points | Single/Multi-objective | AL-suitability (oracle?) |
|---|---|---|---|---|---|---|
| **1. PANDA (PEDOT:PSS electrochromics)** | Mater. Horiz. 2024, 11, 5331–5340, DOI 10.1039/D4MH00797B (Open Access, CC-BY); arXiv 2406.17725; code github.com/BU-KABlab/PANDA-BEAR | Partial — paper/ESI fully open; tabular dataset embedded in paper/ESI + code repo, not a standalone Zenodo CSV | Inputs: EDOT concentration {0.01, 0.03, 0.1 M}, deposition potential E_dep 0.8–1.6 V, deposition time t_dep 1–100 s (log-spaced) → Target: electrochromic contrast ΔE00 (CIEDE2000); secondary: charge Q passed on reduction | 48 LHS (16 × 3 concentrations) + 20 Bayesian-optimization AL points + validation | Effectively single-objective (maximize ΔE00); Q auxiliary | **Yes** — systematic LHS over a defined 3-D space; built explicitly as an SDL/AL campaign, directly replayable |
| **2. PANDA-film (wetting)** | arXiv 2601.07043; Rev. Sci. Instrum. 2026; code github.com/BU-KABlab/PANDA-BEAR | Code/3D models open; "all data is present in the manuscript" — no separate dataset | Inputs: electrodeposition conditions for PAMA via EPoN → Target: water contact angle (surface energy) | Validation/demonstration scale only | Single-objective (contact angle) | **No/weak** — methods/validation paper; no replayable systematic design-space dataset |
| **3. OMG + OMG_PhysicalProperties** | GitHub TheJacksonLab/OpenMacromolecularGenome & OMG_PhysicalProperties; Zenodo 10.5281/zenodo.13863778 (v2, 52.1 GB); ACS Polym. Au 2023 DOI 10.1021/acspolymersau.3c00003; Chem. Sci. 2025 DOI 10.1039/D4SC08617A | Yes — fully open on Zenodo/GitHub, direct download | Inputs: monomer/CRU structure (SMILES) → Targets: 25 monomer-level DFT/COSMO-SAC properties (electronic, optical, geometric, phase-behavior), each with evidential D-MPNN prediction uncertainties | ~12 million polymers (CRUs); 32,529 QM-calculated geometries (train) + 15,147 test | Multi-property (25 monomer-level properties) | **Partial** — not experimental electropolymerization data; ideal as **low-fidelity / pretraining** source, not an experimental oracle |
| **4. Polybot ECP database** | JACS 2025, 147, 44101–44113, DOI 10.1021/jacs.5c12241; ChemRxiv 10.26434/chemrxiv-2025-9pqc0; GitHub polybot-nexus/EPoly_LitMining_ColorPred & co-polymer-set-transformer; app polybot-ecps.streamlit.app | Yes — public MIT-licensed GitHub repos, git-clone, no login | Inputs: smiles1/2/3 + percentage_1/2/3 (up to 3-monomer copolymer composition) → Targets: CIELab L*, a*, b* and absorption spectrum (wavelength, intensity lists, ~350–800 nm) | Exact count NOT confirmable from primary source; search space ">1000 compositions"; literature-mined DB + in-house CSV | Multi-objective (color L*a*b* + absorption spectrum) | **Partial/Yes** — copolymer-composition design space; replayable for color targets, but solution copolymer synthesis (not electrodeposition); exact size unconfirmed |
| **5a. Olympus / Olympus-enhanced** | GitHub aspuru-guzik-group/olympus; MLST 2021 DOI 10.1088/2632-2153/abedc8; ChemRxiv 10.26434/chemrxiv-2023-74w8d | Yes — open Python package, datasets bundled | 10 core emulated surfaces (see Details) | n/a (emulator surfaces) | Mix of single & multi-objective | **No electropolymerization surface** — closest are photo_pce10/photo_wf3 (conjugated-polymer photostability) and colors_bob/colors_n9 (color) |
| **5b. Atlas** | Digital Discovery 2025, 4, 1006–1029, DOI 10.1039/D4DD00115J; GitHub aspuru-guzik-group/atlas | Yes — open Python BO library | It is a *planner/brain*, not a dataset; demoed on oxidation potential of metal complexes (electrochemistry, not polymer) | n/a | Supports single & multi-objective | **No** — benchmarking harness, not an oracle dataset |
| **6a. Electrolab** | Device 2023, 1(5), 100103, DOI 10.1016/j.device.2023.100103; data on Mendeley Data / Zenodo | Yes — open hardware; demo data released | Redox-active electrolyte characterization (CVs across conditions); 200 voltammograms in demo | 200 voltammograms (demo) | n/a (characterization) | **No** — redox-electrolyte characterization platform; not a polymer-synthesis design-space dataset |
| **6b. Cortisol e-MIP** | ACS Appl. Mater. Interfaces 2022, 14, 25972–25983, DOI 10.1021/acsami.2c02474 (Dykstra et al.) | Partial — published; 72-set data in paper/SI; no confirmed standalone repo | Inputs: 5 factors — pyrrole conc, cortisol (template) conc, CV electropolymerization cycles, overoxidation, CV scan rate → Target: sensor response / imprinting factor (DPV current response) | 72 synthesis-parameter sets (with replicates) | Single-objective (sensor response/imprinting factor) | **Yes** — genuine electropolymerization design space with GP surrogate; replayable; data extraction from SI needed |

## Details

### 1. PANDA — PEDOT:PSS electrochromics (primary oracle candidate)
Confirmed directly from the Materials Horizons full text (Open Access, CC-BY) and arXiv 2406.17725. The experimental design matches the task description verbatim: the team "employed Latin hypercube sampling (LHS) to select 16 distinct experiments at each of three EDOT concentrations (0.01, 0.03, and 0.1 M), totaling 48 experiments. The parameters ranged from 0.8 to 1.6 V for the deposition potential and from 1 to 100 seconds for the deposition time, with the latter being selected in log space" (Robben et al., Mater. Horiz. 2024, 11, 5331–5340). The target observable is confirmed as ΔE00 — "a color difference metric by CIE … reflecting the human-perceived color change" (CIEDE2000), with the total reduction charge Q as a secondary measured quantity. After the 48-point LHS training set, the team ran a Bayesian-optimization AL campaign; the paper states "After 20 rounds of experimentation, the updated model predictions indicated a refined understanding of the parameter space," using a GPR surrogate with expected-improvement acquisition. The optimum found was ΔE00 ≈ 21.7 ± 0.7 (predicted) vs. 22.2 ± 1.2 (observed).

**Accessibility caveat:** The paper is fully open and code is in the ESI / github.com/BU-KABlab/PANDA-BEAR, but I could not confirm a standalone deposited tabular dataset (e.g., a Zenodo CSV) of the 48+20 ΔE00 points; the data appears embedded in the manuscript/ESI and code repository. For benchmark construction the data is recoverable but may need extraction rather than a one-click download — flag this as "open but not packaged."

This is the single best fit for a retrospective-AL oracle: a small, systematically-sampled, continuous + categorical design space with a clean scalar objective, explicitly built as an SDL/AL campaign.

### 2. PANDA-film — wetting (weak oracle)
Confirmed from arXiv 2601.07043 (Quinn et al., to appear Rev. Sci. Instrum. 2026). The target observable is **water contact angle** (a proxy for surface energy), measured by a novel top-down reflectance method; the model polymer is poly(allyl methacrylate) (PAMA) deposited by electrodeposition of polymer networks (EPoN). The Data Availability statement reads: "All data is present in the manuscript. All software and 3D models are available at github.com/BU-KABlab/PANDA-BEAR." This is a hardware/methods validation paper — it does not release a systematic, densely-sampled design-space dataset, so it is not usable as a standalone AL oracle, though it confirms a second observable (wetting) the PANDA platform can generate.

### 3. OMG + OMG_PhysicalProperties — low-fidelity / pretraining source
The OMG (Kim, Schroeder, Jackson, ACS Polym. Au 2023) is a synthetically-aware database. Its scale is precisely stated: "Based on the selected 77,281 reactants in the OMG, nearly 12 million chemically distinct CRUs corresponding to these reactants were generated by applying the 17 template-based polymerization algorithms implemented with RDKit." The proof-of-concept used LogP and ~150,000 sampled polymers for generative modeling. The companion "Functional monomer design" paper (Chem. Sci. 2025, 16, 4755–4767, DOI 10.1039/D4SC08617A) "explore[s] functional monomer design by developing the first comprehensive database of monomer-level chemical and physical properties for approximately 12M synthetically accessible polymers." Confirmed details:
- **Properties:** "A comprehensive set of 25 monomer-level properties for OMG polymers was prepared, encompassing chemistry descriptors, molecular flexibility, geometry descriptors, electronic properties, optical properties, and phase behavior descriptors" (Table 1 gives symbol, description, unit, category). All geometric/electronic/optical properties are from DFT single-point calculations Boltzmann-averaged over up to five conformers of methyl-terminated CRUs. Confirmed specific properties include radius of gyration (Rg), energy of the lowest singlet excited state (ES1), and Flory–Huggins χ parameters (e.g., χwater) estimated from COSMO-SAC σ-profiles. (Note: a results figure references "all 19 monomer-level properties," vs. 25 in Table 1 — resolve against Table 1 directly before quoting a specific count.)
- **Uncertainty fields: YES.** Properties were generated via uncertainty-guided active learning: "Approximately 12 000 OMG CRUs (≈0.1% of the OMG chemical space) were randomly sampled for each polymerization mechanism (i.e., stratified random sampling) as an initial dataset," then DFT-labeled to train directed message-passing neural networks with evidential learning (D-MPNN evidential networks), which "estimated prediction uncertainties for monomer-level properties" — so per-property uncertainty is included.
- **Download:** Zenodo record 10.5281/zenodo.13863778 (v2, published Dec 1 2024), total 52.1 GB, with files such as OthersWithREADME.zip (6.0 GB) and pareto_greedy_*.tar.gz; 32,529 QM-calculated geometries (pareto-greedy) + 15,147 test (per the Zenodo README's de-duplication notes). Fully open, direct download. Code: github.com/TheJacksonLab/OpenMacromolecularGenome and OMG_PhysicalProperties.

Relevance to electropolymerization: the electronic properties (HOMO/LUMO-type descriptors and oxidation/ionization-related quantities), optical properties, and COSMO-SAC solubility/χ parameters are plausibly correlated with monomer oxidation/polymerization propensity and film solubility — making OMG a credible **low-fidelity featurization / pretraining source** rather than an experimental oracle.

### 4. Polybot ECP database
Confirmed (Wu, Vriza et al., JACS 2025, 147, 44101–44113, DOI 10.1021/jacs.5c12241; ChemRxiv 10.26434/chemrxiv-2025-9pqc0). The work used LLM-assisted literature mining to build "a publicly accessible ECP informatics database" plus a physics-informed copolymer ML model, and Polybot autonomously hit color targets "fine-tuning copolymer structures with a 5% step size in comonomer composition within a three-monomer system." The data/code are in public, MIT-licensed GitHub repos (polybot-nexus/EPoly_LitMining_ColorPred and co-polymer-set-transformer) plus a Streamlit app. **Schema (confirmed verbatim from the co-polymer-set-transformer README):** columns `smiles1, percentage_1, smiles2, percentage_2, smiles3, percentage_3, L, a, b, wavelength, intensity` — i.e., up to three monomer SMILES with composition ratios as inputs, and CIELab color + full absorption spectrum (wavelength/intensity lists) as targets; the last two columns are optional (CIELab-only mode). It is multi-objective (color + spectrum). **Exact size is NOT confirmable from primary sources** — the CSV/notebook contents (`database_analysis.ipynb`, `electrochromics_in_house_experiments_with_abs.csv`) were inaccessible to automated tools, and the "more than a thousand possible compositions" figure describes the autonomous search space, not the database row count. Note also this is solution copolymer synthesis (e.g., direct arylation), not strictly electrodeposition.

### 5. Olympus / Olympus-enhanced / Atlas (benchmarking harnesses)
Olympus (Häse et al., MLST 2021) provides 10 core experimental-emulator datasets, confirmed from the official docs: alkox (reaction rate, max), colors_bob (green-ness, min), colors_n9 (green-ness, min), fullerenes (yield, max), hplc (peak area, max), benzylation (e_factor, min), photo_pce10 (stability, min), photo_wf3 (stability, min), snar (e_factor, min), suzuki (yield, max). Community datasets are downloadable via `olympus download -n <name>` (e.g., excitonics). **None are electropolymerization or OMIEC.** The closest polymer-relevant surfaces are **photo_pce10 / photo_wf3** (photostability of organic-photovoltaic/conjugated-polymer materials — PCE10 is a conjugated polymer donor, but the task is photodegradation, not electropolymerization) and **colors_bob / colors_n9** (color optimization of dye/pigment mixtures). Olympus-enhanced (ChemRxiv 10.26434/chemrxiv-2023-74w8d) adds mixed-parameter/multi-objective benchmarks but no electropolymerization surface. **Atlas** (Hickman et al., Digital Discovery 2025, 4, 1006–1029, DOI 10.1039/D4DD00115J) is a BO *planner* ("brain"), not a dataset; it was demonstrated optimizing the oxidation potential of metal complexes on an autonomous electrochemical platform — electrochemistry-adjacent but not polymer/electropolymerization. Both are accessed via open GitHub Python packages and are the natural harness in which to *run* a new benchmark.

### 6. Adjacent electrochemistry datasets
- **Electrolab** (Oh, Pence, Lukhanin, Rodríguez, Schroeder, Rodríguez-López, Device 2023, 1(5), 100103, DOI 10.1016/j.device.2023.100103): open-source modular platform for **redox-active electrolyte** characterization. The abstract states: "We demonstrate the Electrolab by autonomously analyzing a redox mediator by performing 200 voltammograms and data analysis steps across a range of conditions." "Data from 'The Electrolab'" is posted at Mendeley Data / Zenodo. It is a characterization platform for electrolytes/redox mediators, not an electropolymerization synthesis-design dataset, so it is not a polymer AL oracle. (A related platform, "eLab," later collected >10,000 CVs for enzymatic electrochemistry — also not polymer synthesis.)
- **Cortisol e-MIP** (Dykstra, Reynolds, Smith, Zhou, Liu, ACS Appl. Mater. Interfaces 2022, 14, 25972–25983, DOI 10.1021/acsami.2c02474): confirmed verbatim — "e-MIPs are fabricated with 72 sets of synthesis parameters with replicates. Their sensing performances are measured using a 12-channel potentiostat… The Gaussian process (GP) is employed as the mainstay of the integrated framework." The synthesis/condition variables (corroborated by the related Dykstra MTU dissertation and MIP literature) are pyrrole monomer concentration, cortisol template concentration, CV electropolymerization cycles, overoxidation, and CV scan rate. The measured target is the sensor response / imprinting factor (DPV current response). This is a **genuine electropolymerization design-space dataset** suitable as a second oracle; the 72-set data appears in the paper/SI rather than a confirmed standalone repository, so extraction may be needed.

### Critical gap check (mid-2026)
A fresh review of 2025–2026 literature finds **no** canonical, shared, publicly released OMIEC/electropolymerization active-learning benchmark:
- The 2025 ACS Chem. Rev. "Electropolymerization of Organic Mixed Ionic-Electronic Conductors: Fundamentals and Applications in Bioelectronics" (Gerasimov et al., DOI 10.1021/acs.chemrev.5c00183) is a fundamentals/applications review — it surveys the field but releases no AL benchmark dataset.
- "Benchmarking self-driving labs" (Adesiji, Wang, Kuo, Brown, Digital Discovery 2026, 5, 14–27, DOI 10.1039/D5DD00337G; arXiv 2508.06642) proposes acceleration/enhancement-factor metrics across SDLs but includes no electropolymerization surface or shared oracle.
- "The Open Polymers 2026 (OPoly26) Dataset" (arXiv 2512.23117) is a 6.35-million-entry DFT dataset for polymer atomistic ML — not an AL benchmark and not electropolymerization.
- "Agentic AI for Self-Driving Laboratories in Soft Matter" (arXiv 2601.17920) is a taxonomy/benchmark-perspective paper, not a released electropolymerization benchmark.
- Olympus / Olympus-enhanced / Atlas contain no electropolymerization surface (above).

**Verdict: CONFIRMED.** No existing canonical OMIEC/electropolymerization AL benchmark contests the gap claim. The planned paper occupies genuinely open ground.

## Verdict on ≥2-dataset feasibility
**Yes — the requirement is met.** Two *bona fide electropolymerization* experimental datasets qualify as independent oracles:
1. **PANDA PEDOT:PSS electrochromics** (48 LHS + 20 AL points; ΔE00 objective; 3-variable design space; thiophene-based oxidative electrodeposition).
2. **Cortisol e-MIP** (72 parameter sets; sensor-response/imprinting-factor objective; 5-variable design space; pyrrole-based electropolymerization).

These differ in monomer chemistry (EDOT/PEDOT vs. pyrrole/polypyrrole), objective (electrochromic contrast vs. molecular-recognition sensing), and dimensionality (3 vs. 5 factors) — genuine independence that defends against the "single dataset, overclaiming" critique. The **Polybot ECP database** (multi-objective color/spectrum, 3-monomer copolymer composition) provides an optional third target to demonstrate scaling, contingent on confirming its exact size.

## Primary oracle vs. low-fidelity source
- **Primary high-fidelity ORACLE:** **PANDA (PEDOT:PSS, ΔE00).** It is the cleanest replayable AL campaign — small, systematically LHS-sampled over a defined 3-D design space, with a single clean scalar objective, and it was *itself* an SDL/Bayesian-optimization campaign, so replaying held-out points as sequential "queries" is methodologically faithful. The cortisol e-MIP serves as the **second, independent oracle**.
- **LOW-FIDELITY / PRETRAINING source:** **OMG_PhysicalProperties** (≈12M monomers, 25 DFT/COSMO-SAC monomer-level properties with evidential uncertainties). Pretrain or featurize on computed monomer electronic/optical/solubility descriptors that plausibly correlate with oxidation/polymerization propensity, then fine-tune on the small experimental oracles. This multi-fidelity coupling is the most defensible differentiator for the methods paper.

## Recommendations

**Stage 1 — Lock in the two-oracle core (now).**
- Adopt **PANDA** as the primary oracle. First action: reconstruct the 48+20 ΔE00 table from the ESI/figures and the BU-KABlab/PANDA-BEAR repo, and open a GitHub issue / email the authors (Brown/Werner labs) to obtain the raw CSV and remove the "open-but-not-packaged" risk.
- Adopt the **cortisol e-MIP 72-parameter set** as the second oracle. First action: extract the 72-set table + replicates from the ACS AMI 2022 SI; confirm the exact target definition (imprinting factor vs. raw DPV ΔI).

**Stage 2 — Add breadth and the pretraining axis.**
- Add the **Polybot ECP database** as a third, larger, multi-objective (color + spectrum) target — *conditional on confirming its exact row count* (clone polybot-nexus repos, run `pandas .shape`, read `database_analysis.ipynb`).
- Wire in **OMG_PhysicalProperties** as the low-fidelity pretraining/featurization source.

**Stage 3 — Implement in a standard harness.**
- Wrap each oracle as an Olympus `Dataset`/emulator and run planners through **Atlas** (mixed-parameter, multi-objective, multi-fidelity BO) so results are directly comparable to the established SDL-AL literature.

**Thresholds that would change the plan:**
- If PANDA's raw dataset cannot be recovered cleanly → promote Polybot ECP (after size confirmation) to second core oracle and treat PANDA as illustrative.
- If the cortisol e-MIP SI yields too few usable rows after removing replicates/failures → rely on PANDA + Polybot ECP.
- If the Polybot ECP database proves to contain only a few dozen *experimental* rows (vs. literature-mined) → keep it as a multi-objective stress test, not a generalizability claim.

## Caveats
- **Small oracle sizes.** All true electropolymerization oracles are small (PANDA = 68; cortisol e-MIP = 72). This *suits* the "how few experiments?" framing but precludes strong generalizability claims; state this explicitly to pre-empt the overclaiming critique.
- **Packaging vs. openness.** PANDA's tabular ΔE00 data and the cortisol e-MIP 72-set data are open in principle (paper/ESI/SI) but not deposited as clean standalone CSV/Zenodo records; budget time for extraction and author contact. Polybot ECP repos are openly clonable but the exact row count is unconfirmed from primary sources.
- **Domain-mismatch caveats.** Polybot ECP is solution copolymer synthesis (direct arylation), not electrodeposition; OMG is computed monomer properties, not experimental electropolymerization; Electrolab is electrolyte characterization. Each is useful for breadth/pretraining but should not be mislabeled as electropolymerization oracles.
- **Property-count discrepancy in OMG.** The Chem. Sci. 2025 text cites 25 monomer-level properties (Table 1) but a results figure references 19; confirm the exact set and units against Table 1 before publishing specific descriptors (e.g., any oxidation/ionization-potential proxy).
- **Olympus polymer surfaces are photostability, not synthesis.** photo_pce10/photo_wf3 involve a conjugated polymer but measure photodegradation, so they cannot substitute for an electropolymerization oracle.
- **Gap-claim scope.** The "no benchmark" verdict is robust as of mid-2026 but is inherently a negative claim; phrase it as "to our knowledge, no publicly released benchmark exists," since new releases could appear.
