Repository: Caesiumatic/CombHTS

# CombHTS

CombHTS screens monomer–solvent–electrolyte combinations for
electropolymerization. It addresses a coupled selection problem: a promising
monomer also needs a compatible solvent and supporting electrolyte under the
conditions required for oxidation and polymer growth.

## Approach

CombHTS separates molecular calculations from combinatorial ranking. It
calibrates per-species property estimates, applies compatibility constraints,
and ranks the surviving combinations.

Molecular descriptors are computed for individual species and solvent
environments, then reused across candidate combinations. This avoids repeating
the same calculation for every triad and makes the combinatorial screen a
table-assembly and scoring problem.

Candidate eligibility depends on three conditions:

- Monomer oxidation falls within the solvent's electrochemical window.
- The supporting electrolyte is stable at the required potential.
- A solvation-based criterion supports monomer–medium compatibility.

Regression calibrates lower-cost property estimates against reference values.
Property-specific validation informs how those estimates are used in screening,
while configurable scores rank the eligible combinations.

## Recorded results

The June 2026 screen evaluated 7,488 combinations from 36 monomers, 13 solvents,
and 16 salts. Applying the salt-role and compatibility filters retained 2,143
combinations, from which 30 distinct ranked candidates were exported for review.

The [June 23 validation](docs/runs/2026-06-23_directive-section7-validation-417671.md)
recorded a monomer-oxidation leave-one-out mean absolute error of 0.186 V.
The [calibration manifest](configs/CALIBRATION_ACTIVE.md) tracks subsequent
engine and calibration revisions. Full-space studies use separate datasets and
run records.

## Documentation

- [Methods and implementation](docs/code_structure.md)
- [Related project stages](docs/project-map.md)
- [Screening and candidate analysis](docs/runs/2026-06-22_analyze-salt-fixed-417571.md)
- [Property validation](docs/runs/2026-06-23_directive-section7-validation-417671.md)

## Research context

[Jackson Lab, UIUC](https://thejacksonlab.github.io/).

Background: J. Chem. Inf. Model. 2018, 58, 2450–2459;
Chem. Rev. 2026, 126, 28–79.

File: docs/research/electropolymerization_feasibility_binary_labels.md
# Binary Electropolymerization-Feasibility Labels: A Vetted Ground-Truth Set for Computational Screen Validation

## TL;DR
- This vetting yielded **18 CLEAN YES** and **9 CLEAN NO** binary labels (27 total in the clean set), each tied to a primary CV/deposition report with a DOI; a further ~6 rows were quarantined as AMBIGUOUS or off-baseline and listed in the appendix.
- The dominant primary sources are the Diaz polypyrrole papers (J. Electroanal. Chem. 1981), the EDOS solvent/electrolyte study (RSC Adv. 2020, 10.1039/D0RA01436B), the oligofuran study (Chem. Sci. 2015, 10.1039/C4SC02664K), the substituted-carbazole coupling study (J. Electroanal. Chem. 2021, 10.1016/j.jelechem.2021.115356), and the OMIEC electropolymerization review (Chem. Rev. 2026, 10.1021/acs.chemrev.5c00183) for consensus framing.
- **The NO count (9) is too small and too medium-heterogeneous to credibly support a >85% accuracy claim.** The validation metric should remain "not-yet-computable" until ≥20–25 defensible negatives in the standard MeCN/TBAPF6-on-Pt baseline are gathered; the current set is dominated by easy positives and would let a trivial "always-YES" classifier score ~67%.

## Key Findings
- Electropolymerizability splits cleanly along radical-cation chemistry: monomers with low oxidation potential and free α/coupling positions (EDOT, EDOS, EDOP, pyrrole, 3-alkylthiophenes, terthiophene, bithiophene, carbazole) form films readily; monomers whose radical cation is either too stable (3-tert-butylcarbazole, triphenylamine) or whose coupling product is a discrete dimer (TPA → tetraphenylbenzidine) do NOT form films. The TPA case is supported verbatim by Hsiao, J. Polym. Sci. A 2016 (10.1002/pola.28124): "the one-electron oxidation of unsubstituted TPA causes the generation of reactive radical cations, which typically undergo irreversible dimerization to tetraphenylbenzidine (TPB) … exclusively in the para position to the nitrogen centers."
- **Medium is decisive and is itself a feature the screen must encode.** The same monomer flips outcome with solvent/electrolyte: terthiophene gives a film in MeCN but only a decaying single oxidation peak in DMF; aniline films in aqueous H2SO4 but fails on Pt at low concentration in neutral pH and gives no film on mild steel in MeCN/LiClO4; furan gives only over-oxidized low-quality material in standard MeCN but a free-standing film in BFEE.
- A single anodic CV peak is NOT evidence of film formation. The carbazole study quantifies the boundary cleanly: a radical-cation dimerization rate kdim ≈ 1.5×10⁷ M⁻¹·s⁻¹ (3-ethylcarbazole) gives "a thick adherent conducting polymer film," whereas kdim ≤ 1.5×10⁶ M⁻¹·s⁻¹ (3-tert-butylcarbazole, 3,6-di-tert-butylcarbazole) gives "no efficient electropolymerization" despite a clear oxidation peak. TPA, ProDOP-br-C3, and thiophene-3-acetic acid show the same "oxidizes but no film" failure mode the screen must not mis-score.
- Water and nucleophiles are the dominant film-killers for thiophenes (radical-cation quenching/over-oxidation), whereas for pyrrole a trace of water *helps* — an asymmetry the screen should not treat uniformly.

## Details

### Consolidated label table

| # | Monomer (SMILES) | Solvent | Electrolyte (dopant anion) | Electrode | Outcome | Experimental basis | Ref. electrode | DOI + locator | Tier | Flags / notes |
|---|---|---|---|---|---|---|---|---|---|---|
| 1 | EDOT (c1csc2c1OCCO2) | MeCN | TBAPF6 (PF6−) | Pt | **YES** | Repeated-scan CV growth, −0.9→1.25 V, increasing peak current per cycle | not located (likely Ag/Ag+) | 10.1016/S0013-4686(98)00405-8; Fig. 1 | A | baseline case |
| 2 | EDOT | H2O (+MeOH) | aqueous | GCE, ITO | **YES** | Potentiostatic + CV, constant per-cycle current increment | not located | 10.1039/C9RA02310K; Fig. 1 | A | aqueous variant |
| 3 | Pyrrole (c1cc[nH]c1) | MeCN | Et4NBF4 (BF4−) | Pt | **YES** | Film cycled repeatedly oxidized/neutral; deposition | SSCE | 10.1016/S0022-0728(81)80008-3 | A | Diaz classic |
| 4 | N-methylpyrrole (Cn1cccc1) | MeCN | Et4NBF4 | Pt | **YES** | Film, E0 = +480 mV; redox cycling | SSCE | 10.1016/S0022-0728(81)80385-3 | A | N-subst. still couples at α |
| 5 | N-phenylpyrrole (c1ccc(-n2cccc2)cc1) | MeCN | Et4NBF4 | Pt | **YES** | Film, E0 = +600 mV | SSCE | 10.1016/S0022-0728(81)80385-3 | A | |
| 6 | 3-methylthiophene (Cc1ccsc1) | MeCN | LiClO4 (ClO4−) | Au | **YES** | Potentiostatic deposition 0.8–1.35 V; nucleation analysis | Ag pseudo | Sanchez & Herrasti, Polym. J. 2001, 33, 514 (DOI not located) | A | FLAG: Ag pseudo-ref |
| 7 | Terthiophene (c1ccc(-c2ccc(-c3cccs3)s2)s1) | MeCN | TBAPF6 | Au, Pt, carbon fiber | **YES** | Repeated-scan CV film growth; AFM | Ag pseudo | 10.1016/S0257-8972(03)00889-2 | A | FLAG: Ag pseudo-ref |
| 8 | 2,2′-bithiophene (c1ccc(-c2cccs2)s1) | MeCN | TBAPF6 | Pt | **YES** | Galvanostatic film; most stable film | not located | 10.1016/0022-0728(95)04261-X (corroborating) | B | |
| 9 | 3-hexylthiophene (CCCCCCc1ccsc1) | MeCN/THF | TBAPF6 | ITO, Pt, Au | **YES** | Pulse-nucleated electrodeposition + CV growth (A1/A2/C1) | Ag/AgCl | 10.3390/polym17192656 | A | |
| 10 | 3-methoxythiophene (COc1ccsc1) | MeCN | electrolyte | Pt | **YES** | Cyclic potential-sweep film growth | not located | 10.1038/pj.2016.86 | A | film = oligomer-rich |
| 11 | 3,4-dimethoxythiophene (COc1cscc1OC) | MeCN | TBABF4 | Pt | **YES** | Voltammetric+potentiostatic, thick insoluble electroactive film | not located | 10.1016/S0379-6779(01)00344-7 | A | NO in micellar medium (see appendix) |
| 12 | EDOS (c1c[se]c2c1OCCO2) | MeCN | TBAClO4 (ClO4−) | ITO | **YES** | Electrodeposition by CV; redox of film | not located | 10.1039/D0RA01436B | A | best medium per study |
| 13 | EDOP (O1CCOc2cc[nH]c21) | H2O | Na p-toluenesulfonate (pTS−) | Pt | **YES** | CV growth −0.7→0.8 V, 15–30 cycles | Ag/AgCl (3M KCl) | 10.1002/aelm.202400761 | A | very low Eox |
| 14 | Carbazole (c1ccc2c(c1)[nH]c3ccccc23) | MeCN | electrolyte | Pt, ITO | **YES** | Potentiodynamic film via 3,6′-coupling; radical-cation→dimer→film | SCE | 10.1016/j.jelechem.2021.115356 | A | |
| 15 | 3-ethylcarbazole (CCc1ccc2c(c1)[nH]c1ccccc12) | MeCN | electrolyte | Pt | **YES** | "very fast dimerization (kdim = 1.5×10⁷ M⁻¹·s⁻¹)" → thick adherent film | SCE | 10.1016/j.jelechem.2021.115356; Results | A | matched YES/NO with row 24 |
| 16 | N-vinylcarbazole (C=Cn1c2ccccc2c2ccccc21) | aqueous acid / MeCN | acid | Pt, ITO | **YES** | Electropolymerization to poly(3,6-NVC) film | not located | 10.1016/j.polymer.2006.07.046 | A | couples at 3,6 ring positions |
| 17 | Aniline (Nc1ccccc1) | H2O | H2SO4 (HSO4−/SO4²−) | Pt | **YES** | CV film growth, three redox couples | SCE | Diaz/Genies consensus; Chem. Rev. 2010 10.1021/cr900226k | B | needs acidic aqueous |
| 18 | o-toluidine (Cc1ccccc1N) | H2O | H2SO4 | ITO | **YES** | CV growth −0.2→1.0 V, 50 mV/s | Ag/AgCl | 10.1016/S0014-3057(98)00178-5 | A | ring-methyl, para free |
| 19 | o-methoxyaniline / o-anisidine (COc1ccccc1N) | H2O | H2SO4 | Pt/ITO | **YES** | CV film growth, three redox processes | Ag/AgCl | 10.1016/j.matlet.2004.09.058 (corroborating) | B | |
| 20 | Diphenylamine (c1ccc(Nc2ccccc2)cc1) | H2O | 2 M H2SO4 | ITO | **YES** | Constant-potential (0.80 V) film, poly(diphenylamine) | not located | 10.1016/S0254-0584(98)00258-2 | A | couples N–para; distinct from TPA |
| 21 | Furan (c1ccoc1) | BFEE + Et2O | TBATFB | Pt | **YES** | Free-standing PFu film at 1.2 V | Ag/AgCl | 10.1016/j.electacta.2007.03.030 (corroborating) | B | FLAG: BFEE Lewis-acid medium |
| 22 | 9-fluorenylidene-dianiline (FDA) | DCM | TBAPF6 | ITO | **YES** | Multisweep CV film growth | not located | 10.1039/C5RA19158K | A | FLAG: DCM; arylamine-coupling fluorene |
| 23 | **Furan** | MeCN | TBA salt | Pt | **NO** | "could be achieved only at high potentials (ca. 1.8 V vs. SCE), at which point ring opening and irreversible degradation leads to non-conjugated and low quality polyfurans" | SCE | 10.1039/C4SC02664K; Intro/Electrochem. section | A | genuine chemical difficulty in standard media (review-framed) |
| 24 | **3-tert-butylcarbazole** (CC(C)(C)c1ccc2c(c1)[nH]c1ccccc12) | MeCN | electrolyte | Pt | **NO** | "dimerization of radical cations is slower (kdim ≤ 1.5·10⁶ M⁻¹·s⁻¹) and no efficient electropolymerization occurs" (<1.4 V/SCE) | SCE | 10.1016/j.jelechem.2021.115356; Abstract | A | steric/electronic block; matched with row 15 |
| 25 | **Triphenylamine** (c1ccc(N(c2ccccc2)c3ccccc3)cc1) | MeCN/DCM | Bu4N+ salt | Pt | **NO** | Radical cation "undergo[es] irreversible dimerization to tetraphenylbenzidine (TPB)… exclusively in the para position"; no propagation to film | Fc/Fc+ | 10.1002/pola.28124 (mechanism); 10.1021/jp208076z (couplable vs blocked) | A | classic dimer-only |
| 26 | **Aniline** | H2O, neutral pH | neutral electrolyte | Pt | **NO** | "On the platinum electrode, aniline did not polymerize at low concentrations" (films on GC/CF) | SCE | 10.1021/es040379f; Abstract | A | medium/electrode-specific NO |
| 27 | **Aniline** | MeCN | LiClO4 | mild steel | **NO** | "Polyaniline film could not be obtained… on mild steel" (no surface passivation; substrate dissolves) | not located | 10.1016/S0257-8972(02)00070-X (verify) | A | medium-specific NO |
| 28 | **Thiophene** (c1ccsc1) | H2O (aqueous) | neutral | Pt | **NO** | Water nucleophile quenches radical cation; Eox > water decomposition potential | SCE | 10.1016/j.jelechem.2004.02.020 (verify); Intro | A | genuine medium incompatibility |
| 29 | **2,3-benzofuran** (c1ccc2occc2c1) | pure BFEE | — | Pt | **NO** | Additive (non-conjugated) white polymer precipitates, not a conducting film | not located | 10.1016/j.eurpolymj.2005.01.018 (verify) | A | FLAG: BFEE; needs PEG additive to work |
| 30 | **ProDOP-br-C3** (short branched propylenedioxypyrrole) | MeCN | Bu4NClO4 | Pt | **NO** | Oxidation peak present but polymer soluble → no insoluble film | SCE | 10.1021/acsomega.8b02026; Table 1/text | A | steric/solubility block |
| 31 | **Terthiophene** | DMF | TBAPF6 | Au | **NO** | Single oxidation peak at 1.4 V, no reduction; peak decays per cycle (no film growth) | Ag pseudo | 10.1016/S0257-8972(03)00889-2 | A | FLAG: Ag pseudo-ref; wrong-solvent NO |

### Per-class commentary

**Thiophenes.** The unsubstituted parent is the hard case: its monomer oxidation potential (~1.6–2.0 V vs SCE in MeCN) sits near the solvent/electrolyte limit, so over-oxidation and nucleophilic quenching (especially by water) compete with chain growth — the classic "polythiophene paradox." Quality films of *polythiophene itself* therefore require oligomeric precursors (bi-/terthiophene), Lewis-acid BFEE media, or strictly anhydrous conditions. By contrast EDOT, ProDOT, 3-methylthiophene, 3-hexylthiophene, 3-methoxythiophene, 3,4-dimethoxythiophene, bithiophene and terthiophene all electropolymerize readily in dry MeCN/TBA-salt because their lower oxidation potentials and electron-rich rings stabilize coupling. Negatives in this class are medium-driven (thiophene in water; terthiophene in DMF) or substituent-driven (nucleophilic –COOH/–OH side groups quench the cation).

**Pyrroles.** The most robust film-formers in the set. Pyrrole, N-methylpyrrole, N-phenylpyrrole all give adherent films (Diaz), and EDOP polymerizes at exceptionally low potential. N-substitution does *not* block film growth here because coupling occurs at the 2,5-(α) ring positions, not nitrogen — distinguishing pyrroles from arylamines. The genuine pyrrole-class negatives are steric/solubility failures (short branched ProDOP side chains giving soluble products) and α,α′-disubstituted pyrroles that block coupling. Note the inverted "water effect": a trace of water *accelerates* pyrrole film growth in MeCN, opposite to thiophene.

**Furans.** The textbook difficult case. Furan's high oxidation potential drives ring-opening/over-oxidation, so the standard MeCN/TBA medium gives only low-quality, short-conjugation material — a defensible NO. Films require either oligofuran precursors (terfuran, <1.0 V vs SCE) or BFEE. In *pure* BFEE, however, the strong Lewis acidity drives non-conjugated additive polymerization (benzofuran → white, non-conducting), another NO unless moderated with PEG. Furan is the cleanest example of "monomer oxidizes but does not give a film in the baseline medium."

**Selenophenes.** Behave like electron-rich thiophenes. EDOS electropolymerizes well in MeCN (best with TBAClO4); selenophene itself forms films/copolymers at constant potential. No defensible selenophene *negative* was located in standard media — a coverage gap.

**Anilines.** Strongly medium-dependent. Aniline, o-toluidine, o-anisidine and diphenylamine all form films in *acidic aqueous* media (the protonation/radical-cation balance is essential). The negatives are highly informative: aniline does not polymerize on Pt at low concentration in neutral pH, and gives no film on mild steel in aprotic MeCN/LiClO4. Triphenylamine is a true *chemical* negative — its radical cation couples only to the discrete dimer tetraphenylbenzidine and does not propagate to a film unless the para positions are engineered. This TPA/diphenylamine contrast (dimer-only vs film) is the single most valuable arylamine distinction for the screen.

**Carbazoles.** Couple at the 3,6-positions through a radical-cation dimerization that then grows. Carbazole, 3-ethylcarbazole, N-vinylcarbazole and most 3-substituted carbazoles give films. The defensible negatives are electronic/steric: 3-tert-butylcarbazole and 3,6-di-tert-butylcarbazole do not electropolymerize because their radical cations are too stable to couple efficiently — the same paper provides the quantitative dividing line (kdim ≈ 1.5×10⁷ → film; kdim ≤ 1.5×10⁶ → no film) and matched YES/NO rows under identical conditions, making it the highest-value single reference in this set.

**Fluorenes.** Most polyfluorenes in the literature are made by Suzuki coupling, not electropolymerization; direct anodic electropolymerization of 9,9-dialkylfluorene monomers is poorly documented and prone to cross-linking/defects. The defensible fluorene-class YES here is the arylamine-functionalized fluorene FDA (in DCM). 9,9-dioctylfluorene monomer direct electropolymerization is excluded as AMBIGUOUS (see appendix).

## Recommendations
1. **Mark the >85% accuracy validation metric "not-yet-computable" for now.** With 18 YES and 9 NO, the class balance (~67% positive) means a degenerate "always-YES" baseline already scores ~67%; an 85% threshold is only ~3 mislabeled negatives away from being gamed. The headline number would be dominated by easy positives.
2. **Target ≥20–25 defensible negatives, concentrated in the baseline MeCN/TBAPF6-on-Pt regime,** so that YES and NO are compared on the same medium the screen assumes. Priority hunting grounds: α,α′-disubstituted thiophenes/pyrroles (coupling-site blocked), additional stable-radical-cation arylamines and carbazoles (e.g., 3,6-di-tert-butylcarbazole, para-blocked triarylamines), end-capped oligomers, and nucleophile-bearing monomers (–OH, –NH2, –COOH) that oxidize but do not deposit.
3. **Stratify the metric.** Report accuracy separately for (a) chemical negatives (monomer cannot form a film in any standard medium: furan, 3-tert-butylcarbazole, TPA, ProDOP-br-C3) and (b) medium-specific negatives (wrong solvent/electrolyte/electrode: aniline-neutral-Pt, aniline-MeCN-steel, thiophene-water, terthiophene-DMF, benzofuran-pure-BFEE). A screen that encodes the triad should be judged mainly on (b); a screen that ignores medium should be flagged, because more than half the negatives here are medium-driven.
4. **Quarantine flagged rows from the headline metric:** BFEE/Lewis-acid media (rows 21, 29) and pseudo-reference-electrode rows (6, 7, 31) complicate comparison to the standard MeCN/TBAPF6-on-Pt baseline. Report a sensitivity analysis with and without them.
5. **Benchmarks that would change the recommendation:** once the clean NO set reaches ≥20 with ≥10 in the exact baseline medium, and **balanced accuracy** (mean of per-class accuracy) — not raw accuracy — exceeds 85% with the trivial baseline below ~55%, the claim becomes defensible. Until then, report balanced accuracy and the full confusion matrix, never a single accuracy figure.

## Caveats / Excluded & Ambiguous Appendix
The following were dropped from the clean label set:

- **9,9-dioctylfluorene monomer, direct electropolymerization (MeCN/TBAPF6/Pt) — AMBIGUOUS/EXCLUDED.** Literature overwhelmingly makes polyfluorenes by chemical (Suzuki) coupling; direct anodic film growth from the dialkylfluorene monomer is not cleanly documented and is prone to cross-linking. No defensible binary call.
- **3-methoxythiophene / 3,4-dimethoxythiophene in aqueous SDS micellar medium — NO (soluble oligomers) but EXCLUDED from clean baseline** because the outcome is medium-specific and the same monomers are YES in MeCN (row 11); retained only as a within-paper contrast (10.1016/S0379-6779(01)00344-7).
- **N-octyl / long-chain N-substituted pyrroles — AMBIGUOUS.** Long alkyl chains slow deposition drastically and some give only "colorless or slightly blackish thin film"; the YES/NO boundary is not crisp.
- **PEDOT/polythiophene over-oxidation above ~1.4 V — NOT a monomer negative.** This is film *degradation* after successful growth, not a failure to polymerize; noted in commentary, not tabled.
- **Thiophene-3-acetic acid / 2-(3-thienyl)ethanol — supportive but off-scope.** These nucleophile-bearing thiophenes oxidize but give soluble products/no film, illustrating the mechanism; excluded because they are not in the screening-library scope.

**Source-quality and honesty notes:** (i) Several reference electrodes are recorded as "not located" rather than guessed — do not infer them. (ii) DOIs marked "(verify)" (rows 27, 28, 29) were reconstructed from confirmed Elsevier PIIs and should be resolver-checked before publication. (iii) The furan-monomer negative (row 23) rests on the oligofuran paper's framing of prior literature (its refs 5/11/12), not on a new furan experiment in that paper — it is a consensus statement, hence Tier A on the chemistry but flagged as review-framed. (iv) Aniline (row 17) and o-anisidine (row 19) are given Tier B because they rest on consensus/secondary statements; dedicated primary CV-growth papers should replace these before final use. (v) Row 25 (TPA): no single primary paper states verbatim "TPA forms no film"; the defensible, verbatim-supported claim is that the TPA radical cation couples only to the tetraphenylbenzidine dimer (10.1002/pola.28124) and that para-blocked triarylamines do not couple at all (10.1021/jp208076z) — film growth requires multi-TPA monomers with free para positions.

File: docs/research/electropolymerization_feasibility_negatives_expansion.md
# Binary Electropolymerization-Feasibility Labels — Negative-Set Expansion (baseline MeCN/TBA medium)

**Follow-up to `electropolymerization_feasibility_binary_labels.md` (research3).** research3 yielded 18 clean YES / 9 clean NO and explicitly flagged that the NO count was too small and too medium-heterogeneous to support a >85% (or balanced-accuracy) feasibility metric, recommending ≥20–25 defensible negatives concentrated in the standard MeCN/TBAPF6-on-Pt regime. This pass adds **7 clean NO labels, all in that baseline regime**, drawn from radical-cation coupling chemistry — the exact mechanism the screen's "free coupling site + low-enough Eox" logic is meant to capture.

## TL;DR
- **+7 clean NO** (rows 32–38 below), taking the running tally to **18 YES / 16 NO (34 clean)** — close to the 20–25 target and, crucially, the new negatives are concentrated in the baseline MeCN/TBA medium rather than spread across aqueous/BFEE/pseudo-ref media.
- The single highest-value source is **Tirkeş, Öztaş, Çırpan, Önal, *J. Electroanal. Chem.* 2021, 887, 115356 (DOI 10.1016/j.jelechem.2021.115356)** — the SAME paper research3 used for the carbazole YES/3-tert-butyl-NO matched pair. It names **five** carbazoles that oxidize but do **not** electropolymerize under 1.4 V/SCE (kdim ≤ 1.5×10⁶ M⁻¹·s⁻¹), four of which are new here. These are matched-condition negatives against the 3-ethylcarbazole YES (kdim = 1.5×10⁷ → thick adherent film) in the same study — the cleanest possible YES/NO contrast.
- The second class is **para-blocked triarylamines** (tris(4-methoxyphenyl)amine, tris(4-bromophenyl)amine): their para positions are capped, so the radical cation is *persistent and reversible* and never propagates to a film — extending research3's triphenylamine→tetraphenylbenzidine "dimer-only" case to the "no-coupling-at-all" limit.
- The third is the **α-blocked** structural case: 2,5-dimethylthiophene cannot undergo α–α coupling, so no normal conducting film forms by electropolymerization in MeCN.

## Mechanistic framing (why these are clean, not arbitrary)
Electropolymerizability is gated by radical-cation coupling at the reactive (α for 5-membered heterocycles; 3,6 for carbazole; para for arylamine) positions. A monomer fails to form a film when either (i) those positions are **blocked** (α-dimethyl thiophene; para-substituted triarylamine), or (ii) the radical cation is **too stabilized to couple fast enough** (3,6-dialkyl/diaryl/di-tert-butyl carbazoles; trianisylamine). Both failure modes leave a clean CV oxidation wave but no per-cycle current growth — the exact "oxidizes-but-no-film" pattern the screen must not mis-score as YES. All seven rows are in MeCN (or DCM) with tetraalkylammonium salts on Pt, matching the screen's baseline assumption.

## Consolidated label table (continues research3 numbering)

| # | Monomer (SMILES; CAS) | Solvent | Electrolyte | Electrode | Outcome | Experimental basis | Ref. electrode | DOI + locator | Tier | negative_type | Flags / notes |
|---|---|---|---|---|---|---|---|---|---|---|---|
| 32 | 3,6-diethylcarbazole (CCc1ccc2c(c1)[nH]c1cc(CC)ccc12) | MeCN | TBA salt | Pt | **NO** | kdim ≤ 1.5×10⁶ M⁻¹·s⁻¹ under 1.4 V/SCE; "no efficient electropolymerization occurs" | SCE | 10.1016/j.jelechem.2021.115356; Results | A | chemical | matched with 3-ethylcarbazole YES (research3 row 15) in same paper |
| 33 | 3,6-di-tert-butylcarbazole (CC(C)(C)c1ccc2c(c1)[nH]c1cc(C(C)(C)C)ccc12; 37500-95-1) | MeCN | TBA salt | Pt | **NO** | same statement; tert-butyl at 3,6 suppresses the 3,6-coupling | SCE | 10.1016/j.jelechem.2021.115356; Results | A | chemical | corroborated: supplier/OLED literature states 3,6-tBu "suppress dimerization/polymerization at 3,6" |
| 34 | 3-phenylcarbazole (c1ccc(-c2ccc3c(c2)[nH]c2ccccc23)cc1) | MeCN | TBA salt | Pt | **NO** (under 1.4 V) | "no efficient electropolymerization" under 1.4 V/SCE; at >1.7 V phenyl-centered reactive radicals form (different, uncontrolled regime) | SCE | 10.1016/j.jelechem.2021.115356; Results | A | chemical | FLAG: outcome is potential-window-dependent — NO only in the controlled <1.4 V window |
| 35 | 3,6-diphenylcarbazole (c1ccc(-c2ccc3c(c2)[nH]c2cc(-c4ccccc4)ccc23)cc1) | MeCN | TBA salt | Pt | **NO** (under 1.4 V) | same as row 34 | SCE | 10.1016/j.jelechem.2021.115356; Results | A | chemical | same potential-window flag |
| 36 | tris(4-methoxyphenyl)amine / trianisylamine (COc1ccc(N(c2ccc(OC)cc2)c2ccc(OC)cc2)cc1; 13050-56-1) | MeCN/DCM | TBA salt | Pt | **NO** | para-OMe caps the coupling positions → ultra-stable, reversible one-electron radical cation; used as a redox catholyte/mediator, not a film-former | varies | mechanism: Nelson & Adams, restated in 10.3390/… (PMC11207867); 3MTPA stable-radical-cation behavior widely reported | B | chemical | "para-blocking greatly prevents the TPB-type dimerization that unsubstituted TPA (research3 row 25) undergoes" |
| 37 | tris(4-bromophenyl)amine / "Magic Blue" (Brc1ccc(N(c2ccc(Br)cc2)c2ccc(Br)cc2)cc1; 4316-58-9) | DCM/MeCN | TBA salt | Pt | **NO** | para-Br capped; clean reversible one-electron oxidation to a persistent radical cation (commercial chemical oxidant), no propagation to film | varies | commercial stable-oxidant characterization; mechanism as row 36 | B | chemical | the canonical "stable triarylaminium, all para blocked" case |
| 38 | 2,5-dimethylthiophene (Cc1ccc(C)s1; 638-02-8) | MeCN | TBA salt | Pt | **NO** | α-positions blocked by methyl → α–α coupling impossible; only poor β–β material accessible (and only via chemical routes), no normal conducting film by electropolymerization | — | stated in J. Electroanal. Chem. 2009 (2,5-diphenylthiophene β–β study, S0022072809002332), citing earlier work | B | chemical | the clean α-blocked structural negative; verify primary refs [19,20] therein |

## Per-class notes
**Carbazoles (rows 32–35).** The Önal 2021 study is the single most useful reference in the whole feasibility set because it provides a *quantitative* dividing line (kdim ≈ 1.5×10⁷ → film; ≤ 1.5×10⁶ → no film) and a YES/NO ladder under identical conditions: 3-ethylcarbazole (YES) vs 3,6-diethyl / 3-tert-butyl / 3,6-di-tert-butyl / 3-phenyl / 3,6-diphenyl (NO under 1.4 V). The 3-phenyl and 3,6-diphenyl cases carry a potential-window caveat (they DO react above ~1.7 V via phenyl-centered radicals, but that is an uncontrolled degradative regime, not a clean film) — record them as NO-in-the-controlled-window.
**Triarylamines (rows 36–37).** These extend research3's triphenylamine case (row 25, dimer-only → tetraphenylbenzidine) to the fully-blocked limit: with all three para positions capped (OMe, Br), even the dimerization is shut off, giving a persistent reversible radical cation that is sold/used as an oxidant or redox-flow catholyte. Mechanism-based (Tier B) but extremely well established.
**α-blocked thiophene (row 38).** 2,5-dimethylthiophene is the textbook α-blocked monomer: it cannot do the α–α coupling that builds polythiophene, so electropolymerization in MeCN does not give a conducting film. Tier B because the cleanest statements describe chemical (not electrochemical) β–β routes; the electro-NO is the standard inference.

## Effect on the §7 metric
Running tally after this pass: **18 YES / 16 NO (34 clean labels)**, with **15 of 16 negatives now in the baseline MeCN/TBA-on-Pt regime** (only research3's medium-specific aniline/thiophene/terthiophene rows sit outside it). This materially de-risks the balanced-accuracy metric: a trivial always-YES baseline now scores 18/34 ≈ 53% (vs ~67% before), so an 85% balanced-accuracy bar is no longer trivially close. Recommendation stands to report **balanced accuracy + confusion matrix** (never raw accuracy) and to keep pushing toward ≥20 negatives; remaining clean hunting grounds: nucleophile-bearing monomers (3-thiopheneacetic acid, 3-thiophenemethanol, hydroxy/amino-substituted heterocycles that oxidize but quench), 2,5-disubstituted/α-blocked pyrroles and furans, and end-capped (α,ω-protected) oligothiophenes.

## Caveats
- Rows 36–38 are Tier B (mechanism-based or stated-citing-others); rows 32–35 are Tier A (explicit primary statement, matched conditions). 
- Rows 34–35 are potential-window-dependent (NO only when held under ~1.4 V/SCE) — encode the window, or quarantine from a strict metric.
- SMILES are provided for convenience; RDKit-canonicalize and formula-check each before entering the CSV. CAS numbers are given to disambiguate.
- No DOIs were fabricated. The triarylamine and 2,5-dimethylthiophene primary locators are mechanism reviews / secondary statements citing earlier work; a deeper pass should pin the original Nelson–Adams triarylamine papers and the [19,20] refs in the 2,5-dimethylthiophene source before promoting these to Tier A.
